Repository: yasuharaerika/tracer-visualizer

# Knowledge Graph Visualizer

An interactive knowledge graph visualization tool for exploring scientific concepts across multiple domains.

## Features

- **Interactive Graph Visualization** - Explore relationships between concepts using Sigma.js
- **Multi-domain Support** - Switch between Physics, Biology, Chemistry, and Materials Science
- **Search & Filter** - Find specific concepts quickly
- **Ideas View** - Browse and compare research ideas
- **Node Details** - Click on nodes to see detailed information

File: source_documents/chem/2004/20250624-103103-557-12475.mmd
# Hydrogen Sorption in Functionalized Metal−Organic Frameworks

## abstract
Five porous metal-organic frameworks based on linking zinc oxide clusters with benzene-1,4-dicarboxylate, naphthalene-2,6-dicarboxylate, 4,5,9,10-tetrahydropyrene-2,7-dicarboxylate, 2,3,5,6-tetramethylbenzene-1,4-dicarboxylate, or benzene-1,3,5-tris(4-benzoate) were synthesized in gram-scale quantities to measure their hydrogen uptake properties. Hydrogen adsorption isotherms measured at 77 K show a distinct dependence of uptake on the nature of the link. At 1 atm, the materials sorb between 4.2 and 9.3 molecules of H2 per formula unit. The results imply a trend in hydrogen uptake with the number of rings in the organic moiety.

## Synthesis of IRMOF-18, Zn4O(TMBDC)3
2,3,5,6-tetramethylbenzene-1,4-dicarboxylic acid $(1.2~\mathrm{g},5.4~\mathrm{mmol}$ , Chem Service) and zinc nitrate hexahydrate ( $\mathrm{~\small~12~}\mathrm{~g~}$ , 40 mmol, Aldrich) were dissolved in $600~\mathrm{\mL}$ of N,Ndiethylformamide (BASF) with stirring and distributed into six large glass crystallization dishes. The covered dishes were heated for $48\ \mathrm{hr}$ at $70^{\mathrm{{o}}}\mathrm{{C}}$ , during which time a white polycrystalline solid formed on the surface of the vessel. After removal from the oven, the mother liquor was decanted and the solid was washed with N,N-dimethylformamide to remove unreacted material. The vessels were then filled with $100~\mathrm{mL}$ of chloroform (Fisher), immersing the product. This solvent volume was replaced after $4\mathrm{~hr}$ and allowed to sit for 16 hr before replacing the solvent a second time. After immersion for another $24~\mathrm{hr}$ , the solids were scraped off the surface of the vessel and filtered. The guest chloroform was removed under vacuum ${<}10^{-3}$ Torr) to yield the porous material $(1.3~\mathrm{g},77~\%$ yield). The composition was confirmed as $\mathrm{Zn_{4}O_{13}C_{36}H_{36}}$ by elemental analysis: ( $\%$ calculated, found) C: 46.1, 46.1, H: 3.87, 3.86, Zn: 27.9, 25.4. The powder $\mathrm{\DeltaX}$ -ray diffraction pattern (Bruker AXS D8 Advance diffractometer, Bragg-Brentano geometry, $\mathrm{{Cu}\ K a}$ radiation) of the porous form matches that calculated from the single crystal structure determination. The bands in the FTIR spectrum (Perkin Elmer Spectrum BX, KBr pellet, $4000{-}400~\mathrm{cm^{-1}},$ ) are consistent with the organic module: 3428 (br), 2987 (m), 2953 (m), 2927 (m), 2867 $(\mathrm{m})$ , 1545 (s), 1443 (s), 1386 (m) 1369 (m), 1234 (m), 1051 (w), 1023 (w), 871 (w), 846 (w), 699 (m), 516 (m), 498 (m).
## Single Crystal X-ray Diffraction
Single crystals of IRMOF-18 were prepared by heating a solution of 2,3,5,6- tetramethylbenzene-1,4-dicarboxylic acid $(25~\mathrm{mg})$ and zinc nitrate hexahydrate $(500~\mathrm{mg})$ in $10~\mathrm{mL}$ of N,N-diethylformamide in a tightly capped $20~\mathrm{mL}$ scintillation vial at $100^{\mathrm{{o}}}\mathrm{{C}}$ for 24 hr. A colourless block crystal $(0.38\times0.26\times0.18~\mathrm{mm})$ ) was sealed in a capillary and analyzed at $293\mathrm{~K~}$ : cubic space group Fm-3m with $a=25.6135(7)\textrm{\AA}$ , $V=16803.8(8)\mathring{\mathrm{~A~}}^{3}$ , $Z=8$ . Data were collected using graphite-monochromated Mo Kα radiation on a Bruker SMART APEX diffractometer system. A total of 12108 reflections were collected in the range $2.25^{\circ}<\theta<$ $27.45^{\circ}$ of which 1014 were independent and 726 were observed $(I>2\sigma[I])$ . The Bruker SHELXTL program was used to solve the structure using “direct methods” techniques. All stages of weighted full-matrix least-squares refinement were conducted using ${F_{0}}^{2}$ data with the Bruker SHELXTL software package and converged to give $R_{1}=11.8\%$ and $w R_{2}=35.7\%$ $(I>2\sigma[I])$ . These values are typical for compounds of this type that contain large volume fractions of disordered solvent. Application of the SQUEEZE routine in the PLATON software package (Spek, A.L., Acta Cryst. A46, C-34 (1990)) reduced these values to $R_{1}=$ $7.3\%$ and $w R_{2}=21.1\%$ $(I>2\sigma[I])$ , $S=1.08$ .
## Sorption Measurements
A Cahn C-1000 microgravimetric balance was used to measure the change in mass of samples suspended within a glass enclosure under a chosen atmosphere. Samples (typically $400\mathrm{~-~}600~\mathrm{mg})$ were cooled by a liquid nitrogen bath and the temperature was monitored using a thermocouple suspended in close proximity to the sample bucket. Prior to admittance of the analyte gas, the entire chamber and manifold were evacuated overnight while the walls were heated several times using a heat gun. The system was purged at room temperature three times with the analyte gas (ultra high purity grade) before cooling to $77~\mathrm{K}$ and gases were passed through a molecular sieve trap before being exposed to the sample. When hydrogen gas was used, the trap was additionally immersed in liquid nitrogen to remove any condensable impurities. Pressures were measured with two MKS Baratron transducers 622A with the range covering 0-10 and 0-1000 Torr (accuracy $0.25\%$ ). The adsorbate was added incrementally and data points were recorded when no further change in mass was observed (within $0.05~\mathrm{mg}$ ). An empirical buoyancy correction was applied to all data points based on the change in mass of standard aluminum foil weights within the analyte gas at $77~\mathrm{{K}}$ . Volumetric measurements were performed using a Micromeritics Co. sorption apparatus (Model 2010) with ultra high purity hydrogen gas. Evacuation and purging cycles were performed before all data collections.
## Calculations of the Accessible and Hydrogen-Occupied Volumes
The accessible crystal volume $V_{a c c}$ of each material was calculated with the Cerius2 software package (Accelrys) using the appropriate van der Waals radii and a probe radius of $1.45\mathrm{\AA}$ . The volume occupied by molecular hydrogen (at 1 atm and 77 K) $V_{o c c}$ was calculated by $V_{o c c}=Z{\times}N{\times}V_{H2}$
where $Z$ is the number of formula units per unit cell, $N$ is the number of $\mathrm{H}_{2}$ molecules adsorbed per formula unit, and $V_{H2}$ is the kinetic volume of a hydrogen molecule, calculated using a kinetic diameter of $2.89\mathring{\mathrm{A}}$ (from D.W. Breck, Zeolite Molecular Sieves, Kreiger: Malabar, 1974).

File: source_documents/chem/2004/v2-20250719-060448-1254-471.mmd
# Untitled

Comparison of \(\mathsf{c}\mathrm{-}\mathsf{H}\cdots\pi\) and Hydrophobic Interactions in a \(\beta\)-Hairpin Peptide: Impact on Stability and Specificity
Chad D. Tatko and Marcey L. Waters*
Contribution from the Department of Chemistry, Kenan and Venable Laboratories, CB 3290, University of North Carolina at Chapel Hill, Chapel Hill, North Carolina 27599
## Introduction
Protein folding involves two critical elements, stability such that the adopted geometry is a favorable process and specificity to ensure that one particular geometry is favored among the many possible structures. A typical protein is stable only by about \(5{-}10\ \mathrm{kcal\ mol^{-1}}\) over misfolded states. Hence, small differences in energy between a myriad of possible noncovalent interactions are summed up to provide a properly folded structure. The control of protein secondary and tertiary structure requires an understanding of how these weak forces provide both stabilization and specificity. It is generally accepted that the formation of a hydrophobic core is the energetic driving force for protein folding. However, the elements which constrain a protein to a single low-energy geometry are not as well defined.
Recent studies of cation \(-\pi\) interactions between aromatic and basic side chains in \(\upalpha\) -helices and \(\beta\) -hairpins have indicated that these interactions provide stability to peptide secondary structure by up to \(-0.5\,\mathrm{\kcal\mol^{-1}}\) .1,5 In both secondary structures, significant interaction between the methylene adjacent to the ammonium group and the aromatic ring have been observed. This geometry of interaction is commonly observed in proteins4,6 and has been proposed to be driven by either a cation \(-\pi\) interaction between the \(\mathrm{CH}_{2}(\delta+)\) and the \(\pi\) -cloud \(\mathrm{CH}^{\bullet\bullet}\pi\) interaction)6 or alternatively by a hydrophobic interaction.4
The present study compares the interaction of the \(\epsilon\)-methylene of a Lys side chain with an aromatic ring in a \(\beta\)-hairpin peptide to control peptides in which norleucine (Nle) or cyclohexylalanine (Cha) replace the Lys or Phe, such that only a hydrophobic interaction is possible. We expected that if the aryl\(\cdots\)Lys interaction is hydrophobic in nature, it should behave similarly to the peptides containing an aryl\(\cdots\)Nle or a Cha\(\cdots\)Lys interaction. We utilized double mutant cycles to determine the interaction energies of residues in diagonal positions. We also obtained information on the geometry of the interaction through probing NOEs and side chain chemical shifts. Our results indicate that both hydrophobic and \(\mathrm{CH}^{\bullet\bullet}\pi\) interactions provide modest stabilization of the hairpin through a diagonal interaction. Nonetheless, we find differences in the specificity of interaction between aromatic residues with Lys versus Nle with regard to geometry as well as enthalpic and entropic contributions to folding. These results indicate that the driving force for a \(\mathsf{C}\mathrm{-}\mathsf{H}\cdots\pi\) interaction between a polarized methylene, such as \(\epsilon\)-methylene of Lys, and an aromatic residue is distinct from a classical hydrophobic effect and provides both stability and specificity to the peptide secondary structure.
## Materials and Methods
Peptide Synthesis and Purification. The synthesis of all peptides was performed on an Applied Biosystems Pioneer peptide synthesizer using standard FMOC peptide synthesis methodology, where the reagents, synthesis conditions, and purification methods have been reported previously. Once purified, peptides were lyophilized to powder and characterized by MALDI mass spectroscopy and NMR as described in the text.
NMR Spectroscopy. NMR samples were made to concentrations of \(1{-}4\ \mathrm{mM}\) and analyzed on a Varian Inova \(600\ \mathrm{MHz}\) instrument. Samples were dissolved in either \(1{:}1\ \mathrm{H}_{2}\mathrm{O}/\mathrm{D}_{2}\mathrm{O}\) or \(\mathrm{D}_{2}\mathrm{O}\) buffered to pH 4.2 (uncorrected) with \(50\ \mathrm{mM}\) NaOAc- \(\alpha_{3}\), pH adjusted with HCl. 1D
NMR spectra were collected using 32K data points and between 8 and 128 scans using a \(1\!-\!3\mathrm{~s~}\) presaturation or solvent suppression. All 2D NMR experiments used pulse sequences from the Chempack software including TOCSY, DQCOSY, gCOSY, ROESY, and NOESY. 2D NMR scans were taken with \(8\mathrm{-}64\) scans in the 1st dimension and \(128-\) 512 in the 2nd dimension. All spectra were analyzed using standard window functions (sinbell and Gaussian with shifting). Presaturation is used to suppress the water resonance. Mixing times of 100 or 200 ms were used for the NOESY and ROESY spectra. TOCSY spectra were recorded with \(80~\mathrm{{ms}}\) spin lock. Assignments were made using standard methods as described by Wüthrich.7 The temperature was calibrated using MeOH and ethylene glycol standards.
## Results
\(\pmb{\beta}\) -Hairpin Design and Structure Determination. The sequence investigated was based on a previously reported \(\beta\) -hairpin from our group5 where \(\mathrm{X}_{1}\) is an aromatic or hydrophobic residue (Phe, Trp, and Cha) and \(\mathrm{X}_{2}\) is a cationic or linear aliphatic residue (Lys or Nle) (Figure 1). The overall charge of the peptides was \(+1\) or \(+2\) to promote water solubility and prevent aggregation. Concentration studies by NMR indicated that the peptides were monomeric under the conditions used in this study. An Asn-Gly sequence was incorporated at positions 6 and 7 as it has been shown to promote a type I' turn.8 Unless otherwise noted, all studies were conducted in \(\mathrm{D}_{2}\mathrm{O}\) with 50 mM acetate buffer, \(\mathrm{pH}\,4.2\) (uncorrected).
To investigate the nature of the diagonal aryl\(\cdots\)Lys interaction which we have reported previously,5 we compared peptides FK and WK to the corresponding peptides in which the aromatic residue was replaced with cyclohexylalanine (Cha) and the cationic residue was replaced with norleucine (Nle) to give peptides ChaK, FNle, WNle, and ChaNle. These hydrophobic replacements allowed for investigation of the contribution of an electrostatic \(\mathrm{CH}\cdots\pi\) component to the interaction of the \(\epsilon\) -methylene of Lys with the aromatic ring of Phe or Trp relative to an equivalent hydrophobic interaction.
To determine the structure of the investigated peptides, NOE assignments as well as \(\upalpha\) -hydrogen \(\left(\mathrm{H}\upalpha\right)\) and amide chemical shifts were examined. The disulfide-linked cyclic peptides and seven-residue truncated peptides in Figure 1 were used as control peptides to provide reference chemical shifts for the fully folded and random coil states, respectively.9 Numerous nonadjacent NOEs were observed in the 12-residue and cyclic peptides throughout the length of the strands between residues that are separated by up to 12 residues in the primary sequence (Figure 2). This is consistent with a \(\beta\) -hairpin formation with the predicted strand register.
Qualitative analysis of the chemical shifts of the \(\mathrm{H}\upalpha\) and amide resonances is also consistent with \(\beta\) -hairpin structure. It has been shown that the formation of \(\beta\) -sheet structure results in a downfield shift of the \(\mathrm{H}\upalpha\) resonances. A change in chemical shift relative to the random coil state of greater than \(0.1\;\mathrm{ppm}\) is considered significant.10,11 The investigated peptides show many
consecutive shifts greater than \(0.1\;\mathrm{ppm}\) , indicating a well folded \(\beta\) -hairpin (Figure 3a). The cross-strand hydrogen bonding also results in the downfield shifting of the amide resonances. The greatest amount of shifting is experienced by the amide resonances in the hydrogen-bonded positions in the folded peptide. As can be seen in Figure 3b, residues Val3, Val5, and Ile10 are significantly downfield shifted in peptides FK, WK, and the cyclic peptide CWKC, up to \(1.4~\mathrm{ppm}\) for the cyclic peptide. This shifting indicates that those residues are in the hydrogen bonded sites of the \(\beta\) -hairpin, consistent with the structure shown in Figure 1. One would also expect Orn8 to be downfield shifted since it is in a hydrogen-bonded site, but the observed upfield shifting is likely due to its proximity to the \(\beta\) -turn.
The stabilities of the \(\beta\) -hairpins were determined by comparison of the \(\mathrm{H}\upalpha\) and Gly chemical shifts to random coil and
fully folded reference states using eq 1, where \(\delta_{100}\) is obtained from the cyclic control peptide and \(\delta_{0}\) is obtained from the
seven-residue control peptides.9
\[
\mathrm{fraction~folded}=(\delta_{\mathrm{observed}}-\delta_0)/(\delta_{100}-\delta_0)
\]
The chemical shift difference \((\Delta\delta)\) between the \(\mathrm{H}\upalpha\) and \(\mathrm{H}\upalpha^{\prime}\) Gly resonances in the turn has been shown to correlate well with \(\mathrm{H}\upalpha\) chemical shifts from strand residues in determining the extent of folding of \(\beta\) -hairpins.12 Because the Gly \(\mathrm{H}\upalpha\) and \(\mathrm{H}\upalpha^{\prime}\) are farther upfield in the NMR spectrum than other \(\mathrm{H}\upalpha\) resonances, they provide a more accessible spectroscopic handle for investigation of \(\beta\) -hairpin stability, and hence, the extent of folding reported here is derived from the Gly \(\mathrm{H}\upalpha\) , \(\mathrm{H}\upalpha^{\prime}\) splitting. We have compared the Gly chemical shift difference in the peptides described here and confirmed that the hairpin stabilities determined in this way agreed with those from the \(\mathrm{H}\upalpha\) chemical shifts (see Supporting Information).
Characterization of the Diagonal Interaction between Residues 2 and 9. Magnitude of the Diagonal Interactions. Double mutant cycles have been used to measure noncovalent interactions in proteins,13,14 peptides,12,15,16 and organic intermolecular systems.17,18 Figure 4 shows the double mutant
a \(\Delta\delta\) is the glycine \(\mathrm{H}_{\alpha}\) , \(\mathrm{H}_{\alpha}^{\prime}\) chemical shift difference at \(298\;\mathrm{K}\) . The error is \(\pm0.005\,\mathrm{ppm}\) . b Fraction folded is determined from the Gly chemical shifts as described in the Materials and Methods section. Error is \(\pm0.01\) as determined from error in the temperature and chemical shift measurements. \(c\,\Delta G^{\circ}\) reflects the stabilities of the \(\beta\) -hairpins and not the diagonal interaction. The error is \(\pm0.05\;\mathrm{kcal\;mol^{-1}}\) , as determined from error in the temperature and chemical shift measurements.
cycle studied here. A single mutation of peptide A to give B or C disrupts the diagonal interaction of interest but may cause other changes to stability, such as a change in the \(\beta\) -sheet propensity. The double mutant, D, corrects for all changes other than the noncovalent interaction being investigated. Hence, the energy of the diagonal interaction can be isolated from other factors using the equation in Figure 4. The residues used in the mutants, Val2 and Ser9, are the same as those used in our previous study of cation \(-\pi\) interactions and were maintained here for consistency.5 Table 2 displays the diagonal interaction energies determined from the double mutant cycle. There is no great difference between the magnitude of the cation \(-\pi\) and hydrophobic interactions; all are weakly stabilizing. Because the energetic values are nearly within error of one another, it is difficult to draw any conclusions from these values alone. Nonetheless, it appears that the interaction of Lys with an aromatic side chain is more favorable than the interaction with Cha, whereas Nle appears to interact more favorably with Cha than with the aromatic residues.
Diagonal NOEs. To characterize the nature of the diagonal interaction, we compared the NOEs on the NHB face of a peptide containing a diagonal Trp···Lys interaction to a peptide in which Lys was replaced with Nle. To avoid any disparities in NOEs arising from different hairpin populations (Table 1), we compared the side chain-side chain NOEs of the cyclic peptides, CWKC, and CWNleC, which are both fixed in a folded conformation (Figure 5). Diagonal NOEs are seen between residues \(X_{1}\) and \(X_{2}\) for both peptides CWKC and CWNleC. Nonetheless, there are differences in the NOEs between the side chains in these two peptides. There are more and stronger NOEs in CWKC than CWNleC. The diagonal NOEs between Trp and Lys in CWKC involve the \(\delta\cdot\) - and \(\epsilon\) -methylenes of the Lys side chain, near the polarizing ammonium group. In contrast, the diagonal NOEs between Trp and Nle in CWNleC involve the \(\beta\) - and \(\gamma\) -methylenes of Nle, suggesting a different geometric preference for Nle versus Lys.
Anisotropic Effects on Residue 9. The chemical shift perturbation of residue 9 arising from its proximity to an aromatic residue at position 2 provides information regarding the geometry and prevalence of the diagonal interaction. Thus, we compared the upfield shifting of Lys and Nle at position 9 when paired with Phe or Trp in position 2. As with the NOE studies, to account for any differences in the hairpin population, we also investigated the upfield shifting of residue 9 in the cyclic peptides, CWXC, where X is Lys or Nle.
In peptides FNle, WNle, and CWNleC only hydrophobic interactions are possible between the diagonal residues \( \mathrm{X}_{1} \) and \( \mathrm{X}_{2} \). The Nle side chain was included to assess the diagonal interaction uninfluenced by electrostatic interactions. In these three peptides, none of the Nle methylenes are significantly upfield shifted, the maximum being \( 0.16\,\mathrm{ppm} \). The most shifted methylene is the \( \delta \)-methylene followed by the \( \epsilon \)-methylene (Figure 6a). This indicates that the \( \delta \)-methylene is in closest proximity to the aromatic residue in position 2 but that the diagonal interaction is not a highly populated conformation of the Nle side chain.
Substituting Lys into the diagonal interaction at position 9 results in chemical shift changes that differ from that observed for Nle. While it is possible that Nle and Lys would interact with the aromatic residue in a similar manner through hydrophobic contacts between the alkyl chain and the aromatic ring, as Nle is structurally similar to Lys, the chemical shift differences implicate divergent methods of interaction. On the basis of the chemical shift perturbation of the Lys side chain, the most prominent site of interaction between Phe or Trp and Lys is between the \( \epsilon \)-methylene and the aromatic ring (Figure 6b). This methylene is shifted by \( 0.28\,\mathrm{ppm} \) for FK and \( 0.39\,\mathrm{ppm} \) for WK. The ammonium group is shifted by only 0.1 and 0.24 ppm, respectively. The cyclic peptide demonstrates the same trends as WK. The greater magnitude of the anisotropic effect for Lys relative to Nle indicates that Lys spends more time in close proximity to Phe or Trp than does Nle, suggesting that the diagonal interaction is more favorable for Lys. Moreover, there is a difference in geometry, in that \( \mathrm{C}\epsilon \), rather than \( \mathrm{C}\delta \), is most upfield shifted.
Thermal Denaturation Studies. The thermodynamic parameters of folding were determined through a nonlinear fitting of the fraction folded as determined from the Gly splitting19 versus temperature (Table 3).20 Peptides WK and WNle were chosen for the thermal denaturation studies as they were more folded than the corresponding peptides containing Phe. For
comparison, we also investigated the thermal denaturation of ChaNle, in which only hydrophobic interactions are possible between the diagonal residues. The pH of the solution was also varied to investigate the contribution of the possible cross-strand salt bridge to folding.
The thermal denaturation of peptides WK, WNle, and ChaNle at pH 4.2 is shown in Figure 7a. The folding of all three peptides is enthalpically favorable and entropically
unfavorable at \(\mathrm{pH}\,4.2\), yet the folding parameters differ for WK relative to those for WNle and ChaNle. Both WNle and ChaNle demonstrate cold denaturation, which is indicative of classical hydrophobic folding, whereas WK does not.21 For peptide WK the enthalpic term is more favorable than it is for either WNle or ChaNle (Table 3, entries 1, 2, and 3). The entropic cost of folding of WK is concomitantly higher with a \(\Delta S^{\circ}\) of approximately \(-8\) cal \(\mathrm{mol}^{-1}\,\,\mathrm{K}^{-1}\), as compared to WNle and ChaNle, which have a smaller entropic cost of folding of about \(-1\) to \(-2\) cal \(\mathrm{mol}^{-1}\,\,\mathrm{K}^{-1}\) (Table 3, entries 2 and 3). Hence, although WK and WNle have similar stabilities, their thermodynamic profiles are divergent, whereas the thermodynamic parameters for ChaNle are nearly identical to those of WNle (Table 3, entries 2 and 3). This suggests that the nature of the interaction of Nle with Trp or Cha is similar and that the interaction of Trp and Lys is distinct.
To eliminate any contribution from a salt bridge between residues 4 and 9, the thermal denaturation was also performed at \(\mathrm{pH}\,1.5\) (Figure 7b). As the \(\mathrm{p}K_{\mathrm{a}}\) of Glu is generally about \(4.2{-}4.5\), the side chain should be \({>}99\%\) protonated at this acidic \(\mathrm{pH}\). Nonetheless, the differences in \(\Delta H^{\circ}\) and \(\Delta S^{\circ}\) observed for WK at \(\mathrm{pH}\,1.5\) differ by only about \(5\%\) (Table 3, entries 2 and 4). The difference in \(\Delta C_{\mathrm{p}}^{\circ}\) is slightly larger. However, if \(\Delta C_{\mathrm{p}}^{\circ}\) is set to the same value for WNle and WK, the other parameters are not greatly affected. Essentially there is very little observable difference between peptide WK at \(\mathrm{pH}\,1.5\) and 4.2. The loss of the possible cross-strand salt bridge in WK does not significantly affect either the stability or the thermodynamic parameters of folding.
The effect of \(\mathrm{pH}\) on WNle is somewhat greater (Table 3, entries 1 and 3). In particular, the folding of WNle is less enthalpically favorable and more entropically favorable at \(\mathrm{pH}\,1.5\) than at \(\mathrm{pH}\,4.2\). In essence, the peptide demonstrates a greater hydrophobic driving force at \(\mathrm{pH}\,1.5\). This is likely because the protonated Glu is more hydrophobic in nature than glutamate and thus participates in hydrophobic interactions with other residues on the same face of the hairpin to a greater extent at \(\mathrm{pH}\,1.5\).
## Discussion
We have investigated the nature of the interaction between an aromatic residue and the \(\epsilon{\mathrm{-CH}}_{2}\) of Lys by comparison to Cha and Nle as hydrophobic replacements for Phe or Trp and Lys, respectively. Double mutant cycles indicate that the diagonal interaction between aromatic residues and Lys or Nle was found to be energetically similar, providing modest stabilization to the \(\beta\) -hairpin. Nonetheless, it appears that the driving force for interaction differs, as determined by anisotropic effects, NOEs, and thermal denaturation.
The difference in upfield shifting of Nle and Lys indicates that a geometry in which the side chain of residue 9 is in close proximity to the aromatic ring is more highly populated for Lys than Nle. The limited amount of upfield shifting observed in the Nle peptides can be explained by the lack of a single low-energy conformation. NOE studies also indicate a difference in the interaction of Trp with Lys or Nle, suggesting that WK has a more tightly packed structure.
On the basis of upfield shifting of Lys, the favored geometries for peptides WK and FK direct the \(\epsilon\) -methylene of Lys at the aromatic ring. This allows the protonated amine to remain solvated by water while packing the \(\epsilon\) -methylene against the aromatic ring. Nonetheless, we do not believe that this represents a purely hydrophobic interaction, since the same interaction is not observed for Nle. The \(\epsilon{\mathrm{-CH}}_{2}\) of Lys is highly polarized due to the neighboring ammonium group yet poorly solvated by water. Thus, it prefers to interact with an aromatic residue through a combination of electrostatic, hydrophobic, and van der Waals interactions, while the ammonium group remains exposed to solvent. The desolvation cost for this \(\mathrm{CH}{\cdots}\pi\) interaction is expected to be minimal, resulting in an enthalpically driven interaction.
Whereas the NOE and chemical shift data give a picture of the local interactions of the side chains, the thermal denaturation provides a global perspective. Thermal denaturation studies indicate that peptides WK and WNle have disparate folding determinants. Classically hydrophobically driven folding is evidenced by a weak or zero enthalpic term with weakly favorable entropy.21 This describes the folding of the hydrophobic interactions observed in WNle and ChaNle quite well at \(\mathrm{pH}\,4.2\) and even better at \(\mathrm{pH}\,1.5\) for WNle. However, a single mutation from Nle to Lys results in measurable deviations from this folding behavior, such that folding of peptide WK is enthalpically more favorable and entropically less favorable than folding of WNle or ChaNle. This type of enthalpic folding profile has been observed in other peptide systems22-25 and is frequently associated with tight packing of side chains.22,24,26,27 Despite a number of nonpolar residues, the thermodynamic parameters for WK are not consistent with a dominant hydrophobic driving force. Cation- \(\pi\) interactions are largely electrostatic in nature and are expected to be site specific and geometrically restrictive. The favorable enthalpy of folding for WK is consistent with an electrostatic interaction, and the less favorable entropic term suggests geometric restriction, consistent with a specific interaction, as indicated by the upfield shifting of the \(\epsilon\) -methylene in Lys.
Significance of \(\mathbf{CH}{\cdots}\pi\) Interactions in Protein Structure. These studies reveal the applicability of \(\mathrm{CH}{\cdots}\pi\) interactions as a method for obtaining specificity in protein structure. Incorporation of Nle into the sequence appears to provide stability to the folded state by accessing a number of nonspecific interactions. In contrast, the diagonal interaction between an aromatic side chain and Lys or Arg provides stability to the \(\beta\) -hairpin through the formation of a specific interaction. This is reminiscent of the de novo designed coiled coils based on a Leucine zipper motif.28 These designed proteins were found to take on a globular structure when Leu was the sole residue at the a and d sites, but lacked the single low-energy structure
found in native proteins.\(^{29-32}\) Incorporation of a buried polar interaction provided the specificity to give a nativelike structure, albeit at the cost of stability.\(^{33,34}\) In the system reported here, a cation \(-\pi\) interaction between a polarized methylene and an aromatic ring provides specificity with no significant loss in stability relative to an equivalent hydrophobic interaction, thus providing specificity to folding.
An excellent example of the type of selectivity possible through the preferential interaction of a highly polarized methyl group with the face of an aromatic ring has been demonstrated recently in the crystal structure of the HP1 chromodomain bound to the histone H3 tail.\(^{35}\) The histone tail only binds to the chromodomain when Lys-9 is methylated. The crystal structure indicates that the dimethyl Lys sits in an aromatic bowl made up of Tyr24, Tyr48, and Trp45, with a dissociation constant of \(7~\mu\mathrm{M}\). In contrast, the unmethylated histone H3 tail does not bind to the chromodomain. The interaction has been proposed to consist of cation \(-\pi\) and van der Waals interactions, similar to the systems studied here.
## Conclusions
The combination of NOE data, thermodynamic parameters, and chemical shifts provide evidence that the \(\mathrm{CH}\cdots\pi\) interaction between Trp or Phe and the \(\epsilon\)-methylene of Lys produces a specific interaction, which is manifested as a well-defined cluster of residues. These interactions differ from the features observed for FNle and WNle, in which the lack of a specific interaction is indicated by weak NOEs and chemical shift perturbations, as well as thermal denaturation studies, which provide a different energetic profile than for the peptides containing a \(\mathrm{CH}\cdots\pi\) interaction. These findings provide insight into the way weak polar interactions allow a protein to obtain the specificity necessary to form a single low energy folded state.
Acknowledgment. We gratefully acknowledge the Burroughs-Wellcome Foundation and the American Chemical Society, Organic Division Fellowship, sponsored by GlaxoSmithKline, for support of C.D.T. This work was supported in part by an NSF Career Award (CHE-0094068).
Supporting Information Available: NMR assignments of all peptides, error analysis, and analysis of folding parameters from Hα chemical shifts. This material is available free of charge via the Internet at http://pubs.acs.org.

File: source_documents/chem/2004/v2-20250722-101832-244-0.mmd
# Untitled

## Molecular Dynamics Simulations of Gas Diffusion in Metal–Organic Frameworks: Argon in CuBTC
The class of coordination polymers known as metal–organic frameworks (MOFs) has three-dimensional porous structures that are considered as a promising alternative to zeolites and other nanoporous materials for catalysis, adsorption, and separation applications. MOFs based on metal-oxide building blocks linked together with organic molecules have very stable structures with high porosity.1-3 Considering the rich coordination chemistry of transition metals and the many possibilities of different organic molecules acting as bridges, MOFs offer an avenue for creating designer nanoporous materials.3
Experimental studies of adsorption in \(\mathrm{MOFs}^{1,2,5-10}\) as well as recent computational studies by Vishnyakov et al.10 have shown that MOFs have open networks with large pore volumes and hence larger adsorption capacities. Nevertheless, their adsorptive properties are qualitatively similar to those of zeolites.
A question arises about how the larger and more open structures of MOFs and their unique chemical composition might affect the diffusion of molecules through them and, therefore, limit or broaden their possible practical applications. To address this issue, simulation techniques that have been used previously to study transport of light gases in zeolites11-14 have been employed to examine Ar diffusion in copper(II) benzene-1,3,5-tricarboxylate metal-organic framework (CuBTC). These methods are known to give results in quantitative agreement with experiments for gas diffusion in silicalite.12,13 This paper presents the first study of gas diffusion inside an MOF and compares the observed diffusion to known behaviors in zeolites.
The diffusion of a single adsorbed species can be characterized by two distinct diffusivities.4,15-18 The self-diffusivity, \(D_{\mathrm{s}}(c)\) measures the displacement of a tagged molecule as it diffuses at equilibrium inside a crystal, at a specified concentration \(c\) . Macroscopic diffusion of a single adsorbed species in a crystal can be characterized by using the transport diffusivity, \(D_{\mathrm{t}}(c)\) , which is defined as the proportionality constant relating a macroscopic flux, \(J\) , to a macroscopic concentration gradient: \(J=-D_{\mathrm{t}}(c)\nabla c\) . \(D_{\mathrm{t}}(c)\) is often written as \(D_{\mathrm{t}}(c)=D_{0}(c)\Gamma\) . \(D_{0}(c)\) is the corrected diffusivity, and \(\Gamma\) is the thermodynamic correction factor.11,14 \(D_{0}\) is more closely related to the dynamics of the system than is \(D_{\mathrm{t}}\) .15 Previous studies have shown that these quantities can be efficiently calculated using equilibrium molecular dynamics (EMD) and grand canonical Monte Carlo (GCMC) simulation techniques. The technical details of such calculations have been extensively discussed elsewhere.11,13
Vishnyakov et al.10 have recently used GCMC simulations to calculate the adsorption isotherm of CuBTC at \(87\,\mathrm{~K~}\) . They found that simple force fields based on the universal force field (UFF)19 gave results that are in good agreement with their experiments. The atomistic model used in this study is similar to that used by Vishnyakov et al.10 Briefly, CuBTC is modeled as a rigid framework. Its structure is taken from the literature.20,21 The crystal structure of Cui et al.21 includes axial oxygen atoms bonded to the
copper, which correspond to water ligands. We simulated dry\(\mathrm{CuBTC}^{21}\) with these oxygen atoms removed. Ar was represented as a Lennard-Jones sphere with interactions between pairs of adsorbates and the atoms of the metal-organic framework taken from the literature.22
Figure 1 shows the adsorption isotherm of Ar in CuBTC at 298 K as compared to the adsorption isotherm of Ar in silicalite, as calculated using GCMC. The details of such simulations have been reported elsewhere.11-14 CuBTC has clearly a larger adsorption capacity than silicalite. In these simulations, the infinite dilution isosteric heat of adsorption of Ar in CuBTC was found to be 12.7 \(\mathrm{kJ/mol}\) . The isosteric heat of adsorption of Ar in silicalite is found experimentally to be \(15.8\;\mathrm{kJ/mol},^{23}\) while simulations give a value of \(12.7\ \mathrm{kJ/mol}\) .
To calculate the various diffusivities as a function of the concentration of Ar, we used constant temperature EMD simulations.11-14 Previous studies of diffusion of light gases in zeolites24,25 have shown that using a rigid lattice is a good approximation for these systems. The structure of MOFs is more open and less dense than that of zeolites, and the extent of their flexibility is as yet unknown. Examples exist of highly stable and rigid MOFs, such as MOF-51, and very flexible MOFs, such as \(\mathrm{Ni}_{2}(4,4^{\prime}\) -bipyridine)3- \((\mathrm{NO}_{3})_{4}\) .7 The simulation of CuBTC as a rigid lattice is an approximation that we believe is accurate for small adsorbents such as Ar at moderate loadings and pressures, although further studies are needed to assess the impact of their flexibility on adsorption and diffusion.
Diffusion in CuBTC, as in zeolites, is found to be an activated process. To compute the activation energy for self-diffusion, we calculated \(D_{\mathrm{s}}\) at 200, 298, and \(400~\mathrm{K}\) . Figure 2 shows \(D_{\mathrm{s}}\) for Ar at infinite dilution, 34 and 80 atoms per unit cell. The resulting activation energies are 6.9, 3.7, and \(2.7\ \mathrm{kJ/mol}\) , respectively. For comparison, the infinite dilution activation energy of \(\mathrm{CH_{4}}\) in silicalite is found experimentally to be \(5.7\;\mathrm{kJ/mol},^{26}\) while simulations give \(4.3\ \mathrm{kJ/mol}\) . Thus, the activation energy for diffusion in MOFs is similar to that in silica zeolites.14
The self-, corrected, and transport diffusivities are all shown in Figure 3 as a function of Ar concentration in CuBTC. In Figure 3,
we also show \( D_{\mathrm{s}} \) for Ar in three representative zeolites, silicalite, ITQ-7, and ITQ-3, calculated at \( 298~\mathrm{K} \).11,13 From Figure 3, it is clear that the diffusion of Ar in CuBTC is similar to diffusion in zeolites in magnitude and concentration dependence.
Vishnyakov et al.10 observed that the most favorable adsorption sites for Ar in CuBTC are in tetrahedral side pockets connected with small windows to the main pores. In our model, the adsorption energy in these pockets is \(-15.9\ \mathrm{kJ/mol}\), while the adsorption energy in the main pores is \(-9.2\;\mathrm{kJ/mol}\). We found that Ar could diffuse in and out of these pockets with ease. In fact, from the potential energy surface, it was determined that the barrier for diffusion out of these pockets is \(10\ \mathrm{kJ/mol}\). Diffusion barriers of the same magnitude have been observed for Ar and \(\mathrm{CH_{4}}\) in ITQ3.11 This barrier of \(10\ \mathrm{kJ/mol}\) for diffusion out of the favorable adsorption sites is larger than the net activation energy of \(6.9\ \mathrm{kJ}/\) mol seen at infinite dilution. Examination of the trajectories and energy profiles of individual Ar atoms led us to propose the following mechanism for Ar diffusion in CuBTC: For long-range diffusion, Ar can diffuse through the side pockets only, through the main pores only, or through a combination of these two pathways. The energy barrier for diffusion through the main pores only was found to be \(3.3\ \mathrm{kJ/mol}\). At low concentrations, Ar can diffuse through all different pathways, leading to the activation energy of \(6.9\ \mathrm{kJ/mol}\), a weighted average of all barriers. At higher concentrations, the pathway through the pockets is increasingly less favorable because the side pockets saturate faster.10 This leads to a lower activation energy for diffusion (see Figure 2). Lower activation energies lead to increasing \(D_{\mathrm{s}}\) and \(D_{0}\) (see Figure 3). At even higher loadings, steric hindrance effects cause a lowering of the diffusivities. Because \(D_{0}\) is a collective property, the steric hindrance effects are less severe and the maximum is observed at
higher loadings. \(D_{\mathrm{t}}\) is the product of \(D_{0}\) and \(\Gamma\) . \(\Gamma\) is a strongly increasing function of the concentration11,13 especially close to saturation. The maximum observed in the transport diffusivity is the arithmetic result of \(D_{0}\) decreasing faster than \(\Gamma\) is increasing. This has also been observed in zeolites.11,13
In conclusion, our results indicate that diffusion of Ar in CuBTC is very similar to diffusion in silica zeolites in magnitude, concentration, and temperature dependence. Although their chemical composition is rather different, these materials share a structural likeness, as reflected in their crystallographic elements (pore dimensions, channel topologies, and lengths), and an energetic resemblance, manifested in the isosteric heats, diffusion activation energies, and diffusion barriers. The similarity in the diffusional behavior observed for Ar arises from structural and energetic likeness, and it is expected to also hold for other physisorbed species. Given the structural and chemical relationship of CuBTC with other MOFs,1-3 this conclusion is expected to apply to a broad range of metal-organic frameworks.
Supporting Information Available: Methodology, description of simulation procedures, and potential landscape data (PDF). This material is available free of charge via the Internet at http://pubs.acs.org.
