Repository: yasuharaerika/tracer-visualizer

# Knowledge Graph Visualizer

An interactive knowledge graph visualization tool for exploring scientific concepts across multiple domains.

## Features

- **Interactive Graph Visualization** - Explore relationships between concepts using Sigma.js
- **Multi-domain Support** - Switch between Physics, Biology, Chemistry, and Materials Science
- **Search & Filter** - Find specific concepts quickly
- **Ideas View** - Browse and compare research ideas
- **Node Details** - Click on nodes to see detailed information

File: source_documents/chem/2005/20250613-095738-259-10213.mmd (part 1 of 2)
# Conformational Behavior of Chemically Reactive Alanine-Rich Repetitive Protein Polymers

## abstract
The synthesis of protein-based polymers with controlled conformational properties and functional group placement offers many opportunities for the design of advanced materials. In this work, protein engineering methods have been used to produce repetitive alanine-rich protein polymers with the sequence [(AAAQ)(5)(AAAE)(AAAQ)(5)](x) (x = 2 and 6); these macromolecules may mimic architectural features of certain alanine-rich helical sequences found in natural proteins. Various proteins from this family can be readily expressed and purified from Escherichia coli. Circular dichroic spectroscopy (CD) characterization demonstrates that the purified proteins are highly helical under a variety of conditions. Thermal analysis of [(AAAQ)(5)(AAAE)(AAAQ)(5)](2) via differential scanning calorimetry (DSC) and CD indicates that the protein undergoes a reversible helix-coil transition at approximately 45 degrees C and that the protein conformation can be manipulated at elevated temperatures depending on solution conditions. The demonstrated conformational properties of these artificial proteins suggest that they may be excellent candidates for elucidating structure-function relationships in biopolymers for nanotechnology and biological applications.

Robin S. Farmer and Kristi L. Kiick\*
Departmen o MaterialsScienceandEngine ringandDelawareBiotechnologyInstitute, Universityo Delaware 201Dupon Hal Newark Delaware19716
The synthesis of protein-based polymers with controlled conformational properties and functional group placement offers many opportunities for the design of advanced materials. In this work, protein engineering methods have been used to produce repetitive alanine-rich protein polymers with the sequence [(AAAQ)5- (AAAE) $(\mathrm{AAAQ})_{5}]_{x}$ $\overset{\cdot}{x}=2$ and 6); these macromolecules may mimic architectural features of certain alaninerich helical sequences found in natural proteins. Various proteins from this family can be readily expressed and purified from Escherichia coli. Circular dichroic spectroscopy (CD) characterization demonstrates that the purified proteins are highly helical under a variety of conditions. Thermal analysis of [(AAAQ)5(AAAE)- $(\mathrm{AAAQ})_{5}]_{2}$ via differential scanning calorimetry (DSC) and CD indicates that the protein undergoes a reversible helix-coil transition at approximately $45^{\circ}\mathrm{C}$ and that the protein conformation can be manipulated at elevated temperatures depending on solution conditions. The demonstrated conformational properties of these artificial proteins suggest that they may be excellent candidates for elucidating structure-function relationships in biopolymers for nanotechnology and biological applications.
## Introduction
The central importance of macromolecular structure in controlling material function has fueled the development of a variety of polymer synthetic methods that have been useful for producing macromolecules with defined molecular architectures. Among these, protein engineering strategies have been increasingly employed for producing protein polymers that exhibit precise molecular weights and monomer sequence. In natural proteins, this precise control of molecular weight and amino acid sequence permits the adoption of thermodynamically stable conformations that mediate the assembly of proteins into explicit hierarchical structures (such as those in collagen, silk, and elastin) or impart the catalytic functions of enzymes. This level of control in artificial proteins has resulted in the production of a variety of protein-based materials that exhibit interesting crystalline, liquid crystalline, assembly, mechanical, and biological properties.1-14 Specifically, the molecular weight control of the methods has proven critical for the production of novel smectic liquid crystalline phases from solutions of biosynthetically derived poly(benzyl-R,L-glutamates),3 as well as the assembly of elastin-like block copolymers into nanoparticles of controlled size and properties.9,15 The sequence control of the method provides additional opportunities for controlling macromolecular folding, assembly, and function and has been used to produce proteins with $\beta$ -sheet-like structures reminiscent of those of silk,1,5,6,12,16,17 with $\mathfrak{a}$ -helical structures of coiled-coil proteins,4 and with controlled densities of functional groups to control crosslinking and mechanical properties.7,18,19
Outside of investigations that employ polyglutamate3 or the leucine zipper motif for control of macromolecular assembly,4,20 there have been few reports of the production of repetitive artificial $\mathfrak{a}$ -helical proteins for materials applications, despite the prominence of helical motifs in controlling protein assembly and the presentation of functional groups in natural proteins. Adoption of an appropriate helical conformation by the protein involucrin is hypothesized to be an important determinant in controlling formation of the corneocyte protein envelope in the epidermis,21 and the controlled presentation of hydroxyl groups over short length scales in alanine-rich, $\mathfrak{a}$ -helical, type I antifreeze proteins is critical for their ability to inhibit ice crystal growth in arctic fish.22,23 The production of artificial proteins that mimic the sequences and conformational properties of these proteins may therefore find use in a variety of materials applications, such as in controlling assembly and/or for the multivalent presentation of functional groups.
We have employed protein engineering strategies for the synthesis of a family of alanine-rich helical proteins of the general sequence [(AAAQ)y(AAAE)(AAAQ)y]x; the amino acids in the sequence have been chosen owing to the high helical propensity of alanine (A) and the helical tendencies of glutamine (Q) and glutamic acid (E).24,25 The number of glutamic acid residues in the helical proteins, and their density in the sequence, can be manipulated by simple variations of the $x$ and $y$ values in this amino acid sequence, which provides opportunities to tailor these polymeric architectures for specific applications. The design, synthesis, and characterization of the conformational properties of one family of these protein polymers, in which $y=5$ , are described.
## Materials and Methods
Materials. A mutagenized version of the pET-19b plasmid (altered via site-directed mutagenesis to eliminate a SapI site26) was a gift of N. L. Goeden-Wood and J. D. Keasling. The restriction endonuclease Eam1104I was obtained from MBI Fermentas (Hanover, MD), while all other restriction endonucleases were obtained from New England Biolabs (Beverly, MA) or Invitrogen (Carlsbad, CA). Synthetic oligonucleotides were obtained from Sigma Genosys (The Woodlands, TX). Oligonucleotide and plasmid purification kits and nickel-chelated Sepharose resin were obtained from Qiagen (Valencia, CA). General reagents for protein expression and purification were obtained from Sigma (St. Louis, MO) and Fisher Scientific (Fairlawn, NJ).
DNA Monomer and Cloning Plasmid Construction. All molecular biology procedures were conducted according to standard protocols27 and are not described in detail here. A DNA sequence was designed to encode the amino acid sequence [(AAAQ)5(AAAE)(AAAQ)5] flanked by Eam1104I restriction sites to permit removal of the monomer DNA sequence from a cloning plasmid. The Eam1104I restriction sites were also flanked by EcoRI and BamHI restriction sites for efficient cloning of the oligonucleotide into the cloning plasmid pUC19 via standard published protocols.27 Singlestranded oligonucleotides encoding the monomer sequence and flanking restriction sites (Figure 1A) were annealed, purified via $2\%$ agarose gel electrophoresis, and phosphorylated via treatment with T4 polynucleotide kinase. The recipient cloning vector, pUC19, was digested with the restriction enzymes EcoRI and BamHI for $^\textrm{\scriptsize4h}$ at $37~^{\circ}\mathrm{C}$ , dephosphorylated via the addition of calf intestinal alkaline phosphatase (CIP), and purified via $1\%$ agarose gel electrophoresis. The oligonucleotide and digested pUC19 were ligated at $25~^{\circ}\mathrm{C}$ with T4 DNA ligase. The ligation mixture was transformed into chemically competent cells of Escherichia coli strain $\mathrm{DH}5\mathrm{\upalphaF}^{\prime}$ , and the DNA of isolated transformants was purified via the Qiagen QIAquick miniprep kit and protocol. A plasmid that contained the appropriate DNA sequence was identified via sequencing analysis and designated as pUC19-KLK-C.
Expression Plasmid Construction. The multiple cloning site of the mutagenized expression plasmid pET- $19\mathrm{b}^{26}$ was modified to permit insertion of the target protein sequence. A DNA linker was designed to contain terminal NcoI and BamHI restriction sites that permit insertion of the oligonucleotide linker into pET-19b. The linker DNA sequence was also designed to contain two internal SapI restriction sites (Figure 1B), which permits insertion of the DNA sequence of the target protein. The oligonucleotides encoding this linker sequence were annealed as described above, and ligated, via incubation with T4 DNA ligase ( $15~^{\circ}\mathrm{C}$ , $16\mathrm{~h~}$ ), into pET-19b that had been digested with NcoI and BamHI in NEBuffer BamHI supplemented with $100~\mu\mathrm{g/mL}$ BSA, dephosphorylated via treatment with CIP, and purified via $1\%$ agarose gel electrophoresis. The ligation mixture was transformed into $E$ . coli strain $\mathrm{DH5aF^{\prime}}$ , and the sequence of the DNA of isolated transformants was determined. Plasmid DNA containing the correct linker DNA sequence was designated as pET19b-RF1.
To isolate the oligonucleotide sequence for insertion into the pET19b-RF1 expression plasmid, the plasmid pUC19- KLK-C was digested with the restriction enzyme Eam1104I $37~^{\circ}\mathrm{C}$ , $16\mathrm{~h~}$ ), and the DNA fragment corresponding to the target protein $\mathrm{140~bp}$ ) was isolated via agarose gel electrophoresis. The purified monomer DNA was then ligated into the pET19b-RF1 plasmid that had been previously digested with SapI ( $37^{\circ}\mathrm{C}.$ , 16 h), dephosphorylated via treatment with CIP, and purified. The production of expression plasmids carrying artificial repetitive genes of varying lengths was confirmed via restriction digest analysis of the plasmids with the enzymes EcoRI and $B g l\mathrm{II}$ $37~^{\circ}\mathrm{C}$ , 4 h) and subsequent analysis via agarose gel electrophoresis. The sequences of all genes were confirmed via dideoxy sequencing analysis. The plasmids containing the target protein DNA sequences were designated as pET19b-RF1-CX, where $X$ denotes the number of $[(\mathrm{AAAQ})_{5}(\mathrm{AAAE})(\mathrm{AAAQ})_{5}]$ repeats. The pET
19b-derived plasmids also encode an N-terminal decahistidine tag to permit protein purification via metal chelate affinity chromatography.
Protein Expression and Purification. The plasmids pET19b-RF1-CX were used to transform chemically competent cells of $E.$ . coli strain BL21(DE3)pLysS. Protein expression of $[(\mathrm{AAAQ})_{5}(\mathrm{AAAE})(\mathrm{AAAQ})_{5}]_{x},$ with $x=2$ and 6, was conducted via standard methods employing chemical induction (isopropyl $\beta$ -D-thiogalactopyranoside, IPTG, final concentration $\mathrm{0.4~mM}$ ) of cultures of the appropriate expression host $[500~\mathrm{mL}$ , supplemented with ampicillin $(200\mu\mathrm{g}/\$ mL) and chloramphenicol $(35\mu\mathrm{g}/\mathrm{mL})$ ]. Cells were harvested $^\textrm{\scriptsize4h}$ after induction via centrifugation ( $6000~\mathrm{rpm}$ , $10~\mathrm{min}^{\cdot}$ ), the supernatant was decanted, and the cell pellets were resuspended in $8\mathrm{~M~}$ urea at $\mathrm{pH}~8.0$ ( $\mathrm{~1~g~}$ of cells $/4~\mathrm{mL}$ of buffer) and frozen at $-20\ ^{\circ}\mathrm{C}$ . Protein expression was monitored via sodium dodecyl sulfate-polyacrylamide gel electrophoresis (SDS-PAGE) of samples with normalized $\mathrm{OD}_{600}$ and visualized via Coomassie blue staining.
The target protein was purified from the cell lysate via immobilized metal chelate affinity chromatography at $4~{}^{\circ}\mathrm{C}$ with stepwise $\mathrm{\pH}$ gradient elution under denaturing conditions (Qiagen). Eluted protein was dialyzed batchwise against distilled water at $4~^{\circ}\mathrm{C}$ for 5 days. The dialysate was lyophilized to yield $15-20~\mathrm{mg}$ of the purified target protein $[(\mathrm{AAAQ})_{5}(\mathrm{AAAE})(\mathrm{AAAQ})_{5}]_{2}$ per liter of culture. Protein yields decreased with the molecular weight of the protein; a yield of $5\mathrm{-}10~\mathrm{\mg}$ for the protein [(AAAQ)5(AAAE)- $(\mathrm{AAAQ})_{5}]_{6}$ was obtained from $^\textrm{\scriptsize1L}$ cultures. The purity of the proteins was monitored via SDS-PAGE and confirmed via reverse-phase high-performance liquid chromatography (HPLC) and amino acid analysis. The molecular weight of the purified protein was confirmed via matrix-assisted laser desorption ionization time-of-flight (MALDI-TOF) mass spectrometry, the conformational properties of the proteins were characterized via circular dichroic spectroscopy (CD), and thermally induced conformational changes were monitored via differential scanning calorimetry (DSC).
General Characterization. DNA sequencing of resulting plasmids was performed by the College of Agriculture sequencing facility at the University of Delaware. Analysis of the amino acid composition of purified protein was performed by the Molecular Analysis Facility at the University of Iowa (Iowa City, IA).
HPLC. Protein purity was determined via reverse-phase HPLC with a Delta600 HPLC (Waters, Milford, MA) equipped with a Symmetry300 C18 analytical column. Samples were made at a concentration of approximately 100 $\mu\mathbf{M}$ in deionized water. A linear gradient experiment was run from $5\%$ to $70\%$ solvent B over $49~\mathrm{min}$ $\mathrm{1\mL/min)}$ + after a $100\mu\mathrm{L}$ injection of the sample, where solvent A is $0.1\%$ trifluoroacetic acid (TFA) in water and solvent B is $0.1\%$ TFA in acetonitrile. Data were recorded at 218, 254, and $280~\mathrm{nm}$ to observe protein elution.
MALDI-TOF. MALDI-TOF analysis of purified protein was performed at the Mass Spectrometry Facility in the Department of Chemistry and Biochemistry at the University of Delaware on a Biflex III (Bruker, Billerica, MA). The samples were prepared in a 3,5-dimethoxy-4-hydroxycinnamic acid matrix with the calibration mixture of bovine insulin $(\mathrm{MW}=5734.59)$ ), thioredoxin from $E.$ . coli $\mathrm{(MW=}$ 11 647.48), and horse apomyoglobin $\mathrm{(MW=1}6952.56$ ). Data were recorded with the OmniFLEX program and subsequently analyzed in the XmassOmni program.
Circular Dichroism. Circular dichroic spectra were recorded on an Aviv 215 spectrophotometer (Proterion Corp., Piscataway, NJ) in a $1\mathrm{-mm}$ path length quartz cuvette in the single-cell mount setup. Background scans of buffers (10 mM phosphate, $\mathrm{pH}~2.3$ ; $10\ \mathrm{mM}$ phosphate and $150\ \mathrm{mM}$ NaCl, pH 2.3) were recorded and manually subtracted from the sample scans. Samples were made at a concentration of approximately $10{-}20\mu\mathbf{M}$ via dilution, with the appropriate buffer, of a $100\ \mu\mathbf{M}$ stock solution of protein in $10~\mathrm{mM}$ phosphate buffer, $\mathrm{pH}\ 2.3$ . Protein concentrations were confirmed via amino acid analysis. The samples $(400\mu\mathrm{L})$ were loaded into a $1{-}\mathrm{mm}$ path length quartz cuvette. Data points for the wavelength-dependent CD spectra were recorded at every nanometer with a $1\ \mathrm{nm}$ bandwidth and a $10\mathrm{~s~}$ averaging time for each data point. Data points for the temperature scans were recorded at $222{\mathrm{nm}}$ , at $1^{\circ}\mathrm{C}$ intervals with an equilibration time of $1~\mathrm{min}$ . The molar ellipticity, $[\theta]_{\mathrm{MRW}}$ (degrees centimeter2 decimole-1), was calculated via use of the molecular weight of the protein and cell path length.
Differential Scanning Calorimetry. Calorimetric experiments were performed on a VP-DSC from Microcal (Northhampton, MA), equipped with sample cells with a volume of approximately $0.5\mathrm{mL}$ . Initially, both cells were filled with buffer ( $10\mathrm{mM}$ phosphate, $\mathrm{pH}2.3$ , or $10\mathrm{mM}$ phosphate and $150\mathrm{mMNaCl}$ , $\mathrm{pH}2.3\rangle$ ) to determine the background, which was manually subtracted from data. Samples at a concentration near $100\mu\mathrm{M}$ , confirmed via amino acid analysis, were heated at a constant rate of $1~{^{\circ}{\bf C}}/{\mathrm{min}}$ and cooled at the machine-determined rate of approximately $6~{^\circ}\mathrm{C}/\mathrm{min}$ . The raw data, in the form of heat flow (millicalories per minute) were converted to excess heat capacity, $C_{p}^{\mathrm{~ex}}$ :
$$
C_{p}^{\mathrm{\scriptsize~ex}}={\frac{q M}{R c V}}
$$
where $q$ is the heat flow after background subtraction (millicalories per minute), $M$ is the protein molecular weight (grams per mole), $R$ is the heating rate (degrees Celsius per minute), $c$ is the protein concentration (grams per milliliter), and $V$ is the volume of the sample cell (milliliters). This $C_{p}^{\mathrm{{~ex~}}}$ was converted to apparent excess heat capacity, $C_{p,\mathrm{app}}\mathrm{ex}$ by correcting the data via subtraction of the average value of $C_{p}^{\mathrm{{\tiny~ex}}}$ at low temperatures, where no calorimetric transitions are observed. The $C_{p,\mathrm{app}}\mathrm{ex}$ curve was then integrated over the entire temperature range to yield the calorimetric enthalpy change, $\Delta H_{\mathrm{cal}}$ . Calorimetric data exhibiting significant slopes were corrected, via subtraction of a baseline generated from a polynomial fit, prior to numerical integration.
## Results and Discussion
The goal of this work was the synthesis of artificial protein polymers with architectural features that may mimic those of select natural helical proteins, such as the alanine-rich antifreeze proteins, and that may be useful for determining structure-function relationships based on variations in functional group density and conformation in a family of artificial protein polymers. Chemically reactive groups may be modified with, for example, sugars, short peptides, or metal nanoparticles to produce macromolecules with application in biomaterials design, therapeutics development, and biomineralization. Given that our primary interest was in the design of flexible, helical proteins that carry a controlled and limited number of chemically reactive functional groups, we turned our attention to the production of alanine-rich sequences equipped with chemically reactive amino acid residues. In these studies, the protein sequence $[(\mathrm{AAAQ})_{5}(\mathrm{AAAE})(\mathrm{AAAQ})_{5}]_{x}$ was chosen for investigation, on the basis of the high helical propensity of alanine, the helix-forming tendencies of glutamine and glutamic acid, and the requirement that the polymer backbone be chemically neutral. Alanine has the highest helical propensity of the natural amino acids, and alanine-rich sequences as short as 16 amino acid residues form isolated $\mathfrak{a}$ -helices in aqueous solution.25 The first de novo designed $\mathfrak{a}$ -helical peptide reported by Marqusee and Baldwin in $1987^{28}$ comprised an alanine-rich sequence that contained glutamic acid and lysine residues for solubility. Since these early reports, an enormous number of additional alanine-rich, $\mathfrak{a}$ -helical peptides have been produced and characterized, as the alanine-rich template provides an excellent model for determining the $\mathfrak{a}$ -helical propensities of guest amino acids, both natural and nonnatural. In investigations such as these, peptides with the sequence $({\mathrm{AAAAAQ}})_{x}$ have been widely studied because they are nonaggregating, completely neutral, and carry no stabilizing side-chain interactions.29,30
Synthetic genes encoding the protein sequence $[(\mathrm{AAAAQ})_{5}$ - (AAAE) $(\mathrm{\AAAQ})_{5}]_{x}$ were therefore designed; the AAAQ sequence was employed instead of the AAAAQ motif in order to improve the solubility of the proteins in aqueous solutions by increasing the density of the polar, helix-forming glutamine (Q) residue in the sequence. The potential success for expression of proteins of this composition from bacterial hosts was suggested by the fact that the $({\mathrm{AAAQ}})_{x}$ motif can be expressed successfully in $E.$ . coli.31 The choice of the simple amino acid sequences employed in these investigations was motivated by a number of factors. Although a variety of strategies have long been applied for helix stabilization, such as helix cap design, formation of salt bridges between residues at $i$ and $i+4$ positions,24,32-36 and the use of coiled-coil domains, $37-42$ these strategies employ side chains that introduce chemical functionality that is undesirable for the planned uses of the proteins described here. Accordingly, only the chemically reactive, helixforming glutamic acid (E) was introduced in these sequences. The carboxylic acid side chain of E provides sites for chemical attachment of desired biologically or otherwise active moieties at a regular density in the sequence; the presence of $\mathrm{Q-E}$ side-chain interactions at the $(i,i+4)$ positions may provide some stabilization.33 The selective placement of a limited number of functional groups within the sequence offers the potential for isolating the specific novel macromolecular functions imparted by the functional groups. The choice of glutamic acid functionality over other chemically reactive functional groups such as lysine and cysteine was motivated by the ease of expression and purification of anionic protein polymers, relative to highly cationic and thiolated protein polymers, from bacterial expression hosts. The nominal distance between the functional groups in a completely $\mathfrak{a}$ -helical conformation of this sequence was estimated on the basis of energy minimization calculations (see Supporting Information) to be approximately $65\mathring{\mathrm{~A~}}$ , which serves as a starting point for making future comparisons of protein polymer sequences with varying densities of functional groups. The presentation of functional groups with this precise spacing is not expected in solution, as the known flexibility of the alanine-rich sequences, based on the rapid conversion between helix and random coil conformations,24,43 will preclude these macromolecules from existing as a single continuous helix. Nevertheless, the regularity of the sequence and the density of functional groups will provide unique opportunities to investigate structure-function relationships in these polymeric materials.
Expression plasmids for helical proteins of varying molecular weights were produced via modified seamless cloning methods,26,44 as described in the Experimental Section. Expression plasmids of the correct sequence were transformed into the $E$ . coli expression host BL21(DE3)pLysS to yield expression strains BL21(DE3)pLysS/pET19b-RF1- CX. Proteins of the sequence $[(\mathrm{AAAQ})_{5}(\mathrm{AAAE})(\mathrm{AAAQ})_{5}]_{x},$ with $x=2$ and 6, were expressed from bacterial expression strains BL21(DE3)pLysS/pET19b-RF1-CX, with yields that decreased from 15 to $5\ \mathrm{\mg/L}$ with increasing protein molecular weight. The target protein produced from these expression hosts carries a decahistidine fusion tag that facilitates protein purification via immobilized metal chelate chromatography. The target proteins are selectively eluted after endogenous host proteins have been washed from the resin; representative purification results obtained via $\mathrm{\DeltaSDS^{-}}$ PAGE analysis are shown in the Supporting Information. Amino acid analysis and HPLC analysis of the protein $[(\mathrm{AAAQ})_{5}(\mathrm{AAAE})(\mathrm{AAAQ})_{5}]_{2}$ , shown in the Supporting Information, indicate that the proteins purified in this manner are of at least $95\%$ purity. MALDI-TOF mass spectrometric analysis of the protein yields single peaks with masses that are consistent with those theoretically predicted (Supporting Information). After purification, the fusion tag can be removed from the target protein via treatment with CNBr, although the short fusion tag $\mathrm{(MGH_{10}S S G H I N M)}$ has not been removed from proteins in these investigations, as it does not impact the conformation of the protein (see below).
Circular dichroic spectroscopy studies were conducted to determine the conformation of these proteins under various conditions. Results are shown in Figure 2 for the protein $[(\mathrm{AAAQ})_{5}(\mathrm{AAAE})(\mathrm{AAAQ})_{5}]_{2}$ at concentrations of approximately $25\mu\mathrm{M}$ in $10~\mathrm{mM}$ phosphate buffer, $\mathrm{pH}2.3$ , at $4^{\circ}\mathrm{C}$ . A pH of 2.3 was used to ensure protonation of the glutamic acid residues, which would mimic the nonionic behavior of the protein after functionalization with neutral groups. The spectra of these proteins are not concentration-dependent in the concentration range employed for the CD measurements, suggesting that there is no significant change in aggregation state observed for the proteins under these conditions. As shown in Figure 2, the spectra observed exhibit a maximum at $192~\mathrm{nm}$ and two minima at 208 and $222~\mathrm{nm}$ , consistent with the spectrum expected for an $\mathfrak{a}$ -helical protein. The ratio of the mean residue ellipticities of the peaks at 222 and 208 nm $([\theta]_{222}/[\theta]_{208})$ at low temperatures is approximately 1.1 for $[(\mathrm{AAAQ})_{5}(\mathrm{AAAE})(\mathrm{AAAQ})_{5}]_{2}.$ , which is consistent with values of $1.1{-}1.3$ that have been previously reported for highly helical, hydrated, unaggregated alanine-rich peptides.45-47 The mean residue ellipticity (MRE) of $\left[({\mathrm{AAAAQ}})_{5}\cdot\right.$ - (AAAE) $(\mathrm{AAAQ})_{5}]_{2}$ at $222\ensuremath{\mathrm{~\textrm~{~~}~}}\ensuremath{\mathrm{nm}}\ensuremath{\mathrm{~\textrm~{~~}~}}([\theta]_{222})$ at $4~^{\circ}\mathrm{C}$ is approximately $-53900\mathrm{deg}\mathrm{cm}^{2}\mathrm{dmol}^{-1}$ , which is significantly larger than $[\boldsymbol{\theta}]_{222}$ values of approximately $-44000$ deg $\mathrm{cm}^{2}$ $\mathrm{d}\mathrm{mol}^{-1}$ previously reported for alanine-rich peptides 45 amino acids in length47 and for other long helical polypeptides.48
Helicity in alanine-rich proteins is length-dependent, and current theoretical models predict a maximum value of $[\theta_{\infty}]_{222}$ of approximately $-61000\mathrm{deg}\mathrm{cm}^{2}\mathrm{dmol}^{-1}$ for infinitely long alanine-rich helices.47 The increased helicity of the artificial protein (88 amino acids in the alanine-rich sequence) relative to that of alanine-rich peptides is consistent with these predictions. The fractional helicity for the artificial protein can be calculated according to a commonly employed function relating fractional helicity to experimental $[\boldsymbol{\theta}]_{222}$ :
$$
[\theta_{n}]_{222}=[\theta_{\infty}]_{222}\Bigl(1-\frac{x}{n}\Bigr)
$$
where $[\theta_{n}]_{222}$ represents the MRE of an idealized $100\%$ helical peptide of length $n$ , $[\theta_{\infty}]_{222}$ is the limit of $[\theta_{n}]_{222}$ at very large $n$ , and $x$ is a length correction value that is set to 2.5.49,50 If values of $-61000\mathrm{deg}\mathrm{cm}^{2}\mathrm{dmol}^{-1}$ for $[\theta_{\infty}]_{222}$ and 88 for $n$ are employed, $[\theta_{n}]_{222}$ is calculated as approximately $-59300$ deg $\mathrm{cm}^{2}\ \mathrm{dmol}^{-1}$ for an alanine-rich sequence comprising 88 amino acid residues. On the basis of this calculated limiting value of $[\theta_{n}]_{222}$ , the fractional helicity for $[(\mathrm{AAAQ})_{5}(\mathrm{AAAE})(\mathrm{AAAQ})_{5}]_{2}$ is approximately $91\%$ under these experimental conditions. This experimentally determined fractional helicity appears to be consistent with theoretically predicted values that are determined via the
Lifson-Roig formalism and that are based on commonly reported values for the helical propensity of alanine.47 The consistencies between this experimental data and theoretical prediction, combined with the form of the CD spectrum, suggest that the protein has similar properties as highly helical alanine-rich peptides at these concentrations, although contributions from any tertiary or quaternary structures adopted by these longer proteins cannot be excluded and may complicate this comparison.
Wavelength scans of the protein solutions, shown in Figure 2, were recorded from 260 to $190\mathrm{nm}$ at varying temperatures between 4 and $80~^{\circ}\mathrm{C}$ (at increments of $4^{\circ}\mathrm{C}$ ) to observe the temperature dependence of the conformational behavior of the protein. As the temperature is increased from 4 to 44 $^{\circ}\mathrm{C}$ , the absolute values of the molar ellipticity for each observed peak decrease, but the spectra maintain the characteristic double minima of the R-helical conformation. At temperatures above $44~^{\circ}\mathrm{C}$ , there is a significant change in the form of the CD spectrum, with a loss of intensity at $222~\mathrm{nm}$ and a slight blue shift in the minimum at $208~\mathrm{nm}$ indicating an increase in the random coil character of the protein. Indeed, the presence of an isoellipsoidal region at approximately $203~\mathrm{nm}$ , for the spectra at lower temperatures $(4\mathrm{-}64~^{\circ}\mathrm{C})$ , suggests that in this temperature range the CD spectra are approximated by linear combinations of unordered and helical spectra.51 As the temperature is raised above 68 $^{\circ}\mathrm{C}$ , however, the isoellipsoidal region is lost, which is consistent with a change in protein conformation that is corroborated by the marked change in the CD spectrum. The shift in the maximum from 195 to $198~\mathrm{{\nm}}$ and the development of a single minimum at $218~\mathrm{nm}$ are consistent with spectral features expected for $\beta$ -sheet structure. The $\beta$ -sheet formation is irreversible, as the CD spectrum does not change upon reduction of the temperature to $4^{\circ}\mathrm{C}$ (dotted line in Figure 2); the increased breadth of the minimum at $218~\mathrm{nm}$ may suggest a small degree of reversibility under these conditions. The conversion to $\beta$ -sheet structure is not unexpected for these proteins, given that the adoption of $\beta$ -sheet conformation at elevated temperatures and concentrations by alanine-rich peptides52 and alanine-rich regions in silk proteins $^{5,53-55}$ is well-known. The increased tendency of the proteins to adopt $\beta\mathrm{.}$ -sheet structures with increasing concentration was confirmed via infrared spectroscopy (see Supporting Information). The conversion of $\mathsf{I}(\mathrm{AAAQ})_{5}$ (AAAE) $(\mathrm{AAAQ})_{5}]_{2}$ from an $\mathfrak{a}$ -helical conformation to a $\beta$ -sheet conformation may offer the opportunity to manipulate the conformation of the protein and alter its functional behavior.
The conformation of the proteins was also monitored under isotonic salt concentrations ( $10\mathrm{mM}$ phosphate and $150\mathrm{mM}$ $\mathrm{\DeltaNaCl)}$ at a $\mathrm{\pH}$ of 2.3 to determine the impact of increasing salt concentration on the conformation of the proteins and to assess the feasibility of employing modified helical proteins under the ionic strength conditions of biological environments. The representative results of this characterization are shown for $[(\mathrm{AAAQ})_{5}(\mathrm{AAAE})(\mathrm{AAAQ})_{5}]_{2}$ in Figure 3 and show that the protein remains highly helical under these conditions; spectra are recorded from 260 to $195~\mathrm{nm}$ in these experiments owing to noise in the spectra at lower wavelengths in the presence of salt. The mean residue ellipticity values for the protein in $10~\mathrm{mM}$ phosphate and $150\mathrm{mMNaCl}$ buffer at $\mathrm{pH}2.3$ are similar to those measured for the protein in $10~\mathrm{mM}$ phosphate buffer at $\mathrm{pH}2.3$ , with $[\boldsymbol{\theta}]_{222}$ values of approximately $-58000~\mathrm{deg~cm^{2}~d m o l^{-1}}$ at $4~^{\circ}\mathrm{C}$ . Furthermore, the temperature-dependent CD spectra for the protein from 4 to $60~^{\circ}\mathrm{C}$ are essentially unchanged from those shown in Figure 2. This lack of salt concentration dependence of the CD spectra of the protein suggests that there are not significant charge effects on the helix and that the decahistidine tag (which is positively charged at $\mathrm{pH}2.3$ ) has no significant impact on the helical structure of the protein. In contrast to the data in Figure 2, at temperatures above $68~^{\circ}\mathrm{C}$ , the CD spectrum continues to show the double minimum characteristic of the $\mathfrak{a}$ -helical conformation, indicating that helix melting is incomplete up to $92^{\circ}\mathrm{C}$ under these buffer conditions. Accordingly, upon reduction of temperature from 92 to $4^{\circ}\mathrm{C}$ , the CD spectrum (dotted line) is identical to the original wavelength scan at $4^{\circ}\mathrm{C}.$ , indicating the reversible recovery of the $\mathfrak{a}$ -helical conformation. Although the marked impact of salt on the conformational behavior of the protein is somewhat surprising given the low concentrations of salt employed in these investigations, it has been previously reported that high salt concentrations can stabilize short helices in water.56,57
Conformational behavior identical to that shown in Figures 2 and 3 was observed via circular dichroic spectroscopy for the longer protein $[(\mathrm{AAAQ})_{5}(\mathrm{AAAE})(\mathrm{AAAQ})_{5}]_{6}$ under both sets of buffer conditions (see Supporting Information). The forms of the CD spectra are identical, and on average, the absolute MRE values for $[(\mathrm{AAAQ})_{5}(\mathrm{AAAE})(\mathrm{AAAQ})_{5}]_{6}$ are greater than those for $[(\mathrm{AAAQ})_{5}(\mathrm{AAAE})(\mathrm{AAAQ})_{5}]_{2}$ (Supporting Information), which is consistent with the known length dependence of helicity. Quantitative comparisons of the MRE values of the two proteins, however, are complicated by the dependence on purification conditions of the conformational behavior of the longer protein. Specifically, variations in purification and handling conditions permitted observation of either $\mathfrak{a}$ -helix conformations of differing helicity or $\beta$ -sheet conformations for the longer protein at 4 ${}^{\circ}\mathrm{C}$ . These observations are consistent with the ability of these proteins to form $\beta$ -sheet structure under certain solvent conditions, as described above, and suggest that the longer protein has a greater tendency for $\beta$ -sheet formation, as might be expected. Nevertheless, the data indicate that both proteins can adopt highly helical structures under certain solution conditions, as desired. Details of the more complicated conformational behavior and helix-sheet transition for $[(\mathrm{AAAQ})_{5}(\mathrm{AAAE})(\mathrm{AAAQ})_{5}]_{6}$ are currently under investigation and will be reported at a later date.
The thermal stability of $[(\mathrm{AAAQ})_{5}(\mathrm{AAAE})(\mathrm{AAAQ})_{5}]_{2}$ was also monitored via DSC investigations to confirm the temperature of the initial transition observed in the CD spectra. Figure 4 presents the calorimetric data for the protein sample at a concentration of $100\mu\mathrm{M}$ in $10~\mathrm{mM}$ phosphate buffer at a $\mathrm{pH}$ value of 2.3 (for comparison to the CD data in Figure 2) and in $10~\mathrm{mM}$ phosphate and $150\ \mathrm{mM\NaCl}$ buffer at a $\mathrm{pH}$ of 2.3 (for comparison to the CD data in Figure 3). In the former case, the DSC scan shows a positive peak at $45~^{\circ}\mathrm{C}$ , indicating an endothermic cooperative transition, which can be attributed to the helix to coil transition seen in CD at comparable temperatures and is consistent with previous reports of endothermic unfolding transitions in long alanine-rich peptides.46 The value of the average calorimetric enthalpy change $\Delta H_{\mathrm{cal}})$ calculated via integration of the endothermic peak is $2.75\mathrm{\kcal/mol}$ , which is low in comparison to $\Delta H_{\mathrm{cal}}$ values reported for alanine-rich peptides stabilized by electrostatic interactions between charged glutamic acid and lysine residues.46 The small observed enthalpy change for the protein relative to the peptides is consistent with the lack of solvated charged groups of $[(\mathrm{AAAQ})_{5}(\mathrm{AAAE})(\mathrm{AAAQ})_{5}]_{2}$ at low $\mathrm{\pH}$ and the fact that the protein is not fully unfolded at temperatures below 50 $^{\circ}\mathrm{C}$ . The energetic contributions of exposing ionic and hydrophobic groups are consequently reduced, thereby reducing the calorimetric enthalpy. As the temperature is raised above $55~^{\circ}\mathrm{C}$ , the excess heat capacity (i.e., the differential power normalized by the temperature scan rate and buffer background) shows a large exotherm, decreasing rapidly to levels well below the pretransition baseline and indicating conversion to a state of substantially lower enthalpy (see data in Figure 5). By analogy with other proteins that show such postpeak exotherms,58,59 this behavior was initially attributed to protein aggregation at the higher protein concentrations employed in the DSC investigations. Comparison of the DSC-monitored transitions and the CDmonitored transitions, however, suggests that this exotherm corresponds to the formation of $\beta$ -sheet structure. Accordingly, when a similar DSC experiment was conducted on the protein in buffer containing $150\ \mathrm{mM\NaCl}$ (Figure 4), no appreciable exothermic or endothermic transitions were observed, which suggests the lack of a cooperative transition and corroborates the lack of structure change to $\beta$ -sheet observed via CD characterization of the protein in buffer containing isotonic saline.
After the transition to the $\beta$ -sheet structure in the DSC sample was complete (confirmed via CD spectroscopy), the aggregation state of the protein was assessed via SEC. In these experiments, the protein sample was analyzed via the use of a Waters ProteinPak 125 column $(7.8\times300~\mathrm{mm})$ ) at a flow rate of $1\mathrm{mL}/\mathrm{min}$ with isocratic elution in $0.5\%$ (v/v) phosphoric acid, $\mathrm{pH}2.5$ . These conditions afford resolution of molecular masses differing by a factor of 2 over a range of $2{-}80\mathrm{kDa}$ , which will permit the detection of aggregates of this protein. Only one peak was observed upon elution with an elution time and peak shape identical to that of the protein that had not been heat-treated. While this analysis may not definitively rule out the possibility of lower-order association (e.g., dimers and trimers) after heating, it does provide compelling evidence that the aggregation state of these proteins does not significantly change even after heat treatment and conversion to $\beta$ -sheet conformation.
