Repository: yasuharaerika/tracer-visualizer

# Knowledge Graph Visualizer

An interactive knowledge graph visualization tool for exploring scientific concepts across multiple domains.

## Features

- **Interactive Graph Visualization** - Explore relationships between concepts using Sigma.js
- **Multi-domain Support** - Switch between Physics, Biology, Chemistry, and Materials Science
- **Search & Filter** - Find specific concepts quickly
- **Ideas View** - Browse and compare research ideas
- **Node Details** - Click on nodes to see detailed information

File: source_documents/chem/2005/20250613-095738-636-7535.mmd
# Rod Packings and Metal−Organic Frameworks Constructed from Rod-Shaped Secondary Building Units

## abstract
The principal structure possibilities for packing infinite rod-shaped building blocks are described. Some basic nets derived from linking simple rods (helices and ladders) are then enumerated. We demonstrate the usefulness of the concept of rod secondary building units in the design and synthesis of metal-organic frameworks (MOFs). Accordingly, we present the preparation, characterization, and crystal structures of 14 new MOFs (named MOF-69A-C and MOF-70-80) of 12 different structure types, belonging to rod packing motifs, and show how their structures are related to basic nets. The MOFs reported herein are of polytopic carboxylates and contain one of Zn, Pb, Co, Cd, Mn, or Tb. The inclusion properties of the most open members are presented as evidence that MOF structures with rod building blocks can indeed be designed to have permanent porosity and rigid architectures.

## Introduction
The design and synthesis of metal-organic frameworks (MOFs) has yielded a large number of structures which have been shown to have useful gas and liquid adsorption properties.1 In particular, porous structures constructed from discrete metalcarboxylate clusters and organic links have been shown to be amenable to systematic variation in pore size and functionality, an aspect that has led to the synthesis of MOFs capable of remarkable methane and hydrogen storage properties.1c-f The permanent porosity of such MOFs is imparted by the structural properties of the metal-carboxylate clusters, where each metal ion is locked into position by the carboxylates to produce rigid entities of simple geometry, referred to as secondary building units (SBUs). In the interpretation and prediction of MOF structures, the SBUs are considered as the “joints” and the organic links as the “struts” of the underlying net. MOFs based on discrete shapes (triangles, squares, tetrahedra, etc.) have been synthesized and studied. An illustrative example is MOF-5 where the metal-carboxylate structure, a, is an octahedral SBU linked by benzene units to produce a primitive cubic net, b. Simplification of MOF structures in this way has led us to fully enumerate and describe the principal topological possibilities available for the assembly of various discrete SBU geometries.2
Indeed, the large majority of structural and sorption studies have been done on MOFs of discrete SBUs, yet the analogous chemistry involving infinite rod-shaped SBUs remains largely unexplored. We recently found that rod-shaped metal-carboxylate SBUs provide means to accessing MOFs that do not interpenetrate due to the intrinsic packing arrangement of such rods in the crystal structure.3 In this contribution, we present strategies for the design and construction of porous structures from rod-shaped building blocks. Specifically, we (a) provide an account of the geometric principles of basic rod packing and nets based on them, (b) identify the principal topological possibilities and the most likely structures that could form from rods, (c) adduce a number of new MOFs with structures constructed according to these geometric principles, and (d) show that, similar to MOFs of discrete SBUs, MOFs based on rod SBUs can also have stable architectures and permanent porosity.
## Geometric Principles of Rod Packing
A rod is a 1-periodic three-dimensional structure with a linear axis that is determined by specifying a point on the axis $(x_{0},y_{0},z_{0})$ and its direction [uVw], c.4 The special rod packings correspond to invariant line positions (i.e., special positions) in which lines (rod axes) lie along the directions of nonintersecting symmetry axes.5 Thus, for packing of equivalent rods, it is sufficient to specify just one rod and the space group. There are 14 invariant structures, and they are so described in Table 1 and are illustrated in Figure 1.
When there are points on the rod axes that join neighboring rods, then we can associate nets with each one of those rod packings. In this context, it is useful to recognize two kinds of distance: the distance between points along the rod having length $l$ , and that connecting two rods having length $d$ , d. The ratio d/l is an important parameter in the design of MOF structures based on rod packings, for some of which this ratio is fixed as specified in Table 1. We note that in MOF structures described here, the metal-carboxylate units (i.e., SBUs) represent the rods and the organic units link the rods together.
## Simple Rod Geometries and Associated Nets
The simplest rods consist of points on a one-dimensional lattice. In the rod packings shown in Figure 1, the linear parts are rods of this kind. The next simplest rods are helices. Linking these in the simplest manner leads to 3-coordinated nets (each vertex is linked to two others on the helix and to one on a different helix) as shown in Figure 2.
For linking $3_{1}$ or $3_{2}$ helices, there are only two nets with one kind of vertex: one with helices of one hand and the other with helices of both hands. Wells calls them (8,3)-a and (8,3)-b, respectively;6 in our system of naming (using a three letter code), $2\mathrm{d-f}$ they are eta and etb and they have symmetries $P6_{2}.$ - 22 and $R\bar{3}m$ , respectively (Figure 2).
4-fold helices can be similarly linked. In its most symmetrical form, the linkage of $4_{1}$ (or $\begin{array}{r}{4_{3}.}\end{array}$ ) helices is cubic (symmetry $I4_{1}$ - 32) and corresponds to the srs (Si in $\mathrm{SrSi}_{2}$ ) net [Wells’ (10,3)- a]6 with three sets of nonintersecting $\phantom{+}4_{1}$ (or $\begin{array}{r}{4_{3,}}\end{array}$ ) axes. The simplest mode of linking $4_{1}$ and $\phantom{+}4_{3}$ helices combined in one structure produces a tetragonal (I41/amd) structure,6 which we label lig as the topology is the same as the Ge net in LiGe (Figure 2).7
Next in simplicity are rods of quadrangles linked by sharing opposite edges (ladders). There are two simple ways in which ladders can be linked to form 4-coordinated nets: either with the rungs parallel as in sra (Al net in $\mathrm{SrAl}_{2}$ ) or at an angle to each other (irl) as shown in Figure 2.8 Note that in either case the sides of the ladder form a double zigzag.7 If successive rungs of a ladder are at right angles, one obtains a simple rod that consists of tetrahedra sharing opposite edges, as exemplified by $\mathrm{SiS_{4}}$ tetrahedra in $\mathrm{SiS}_{2}$ .
Rods can be combined with finite units to provide an almost endless variety of nets. We are content here just to show two simple examples of relevance to the next section that are discussed further there. These are frl in which zigzag ladders are joined to a point and the related partially augmented structure, fry, in which the planar 4-coordinated point is replaced by a square (Figure 2).
We should note that, most commonly, linked rods will be parallel because the spacing along a rod, $l$ (translation), is determined by the rod itself and the spacing between rods, $d$ , is determined by the length of the links. However, if rods are not parallel, the spacing along rods and between rods may not be independent and thus a critical d/l ratio must be met to obtain the corresponding nets of bmn, nbo, sgn, gan, utb-z, and sgn-c (cf., Table 1 and Figure 1).
## Recognition of Rod Secondary Building Units (SBUs)
The description of MOF geometry in terms of linked SBUs is fundamental to rationalization and prediction of MOF net topologies.2c Here, we refer to Figure 3 to illustrate how rod SBUs are characterized. A simple example of an infinite SBU was recently found in the structure of MIL-47 with a framework of stoichiometry VO(BDC) $(\mathrm{BDC}=1,4\$ -benzenedicarboxylate).9 According to the present approach, the SBU consists of infinite $(-\mathrm{O-V-})_{\infty}$ rods (Figure 3a) with carboxylate O atoms completing octahedral coordination around $\mathrm{\DeltaV}$ to result in an infinite rod of $\mathrm{vo}_{6}$ octahedra sharing opposite corners (Figure 3b). The carboxylate C atoms are at the vertices of a zigzag ladder SBU. Joining the ladders through the $\mathrm{-C_{6}H_{4}-}$ links results in a threedimensional net of the sra topology (Figure 3c; cf., Figure 2). The same structure is obtained with $[-(\mathrm{OH})-\mathrm{V}-]_{\infty}$ rods $(\mathrm{V}^{\mathrm{III}}$ replacing $\mathrm{V}^{\mathrm{IV}^{\prime}}$ ). Additionally, MIL-53, consisting of $[-(\mathrm{OH})-$ $\mathrm{(Cr)-}\]_{\infty}10$ rods, and MOF-71 (Figure 3) (reported below), consisting of $[-0\mathrm{-}\mathrm{Co-}]_{\infty}$ rods, are both isostructural to MIL47. The same rod appears in another structure, MIL-60,11 in which $[-\boldsymbol{\mathrm{V}}\mathrm{-}\boldsymbol{\mathrm{O}}\mathrm{-}]_{\infty}$ rods are linked by 1,2,4,5-benzenetetracarboxylate and the topology is one of the ladder rods linked to rectangles to form a 3,4-coordinated net that we symbolize fry (Figure 2).12
In the sections that follow, we present the synthesis and characterization of MOFs constructed from rod SBUs, and we relate their underlying topologies to those of rod packing arrangements and nets.
## Experimental Section
Synthesis and Characterization of MOFs, Abbreviations, and General Procedures. For easy reference, the formulas for MOF- $69-$ 80, explanation of guest abbreviations and organic carboxylates, and crystal unit cell parameters are listed in Table 2. Unless otherwise indicated, chemicals were purchased from the Aldrich Chemical Co. and used as received. HPDC and ATC organic linkers were synthesized according to published procedures.13 HPDC was protected, dehydrogenated, and then deprotected to yield PDC.14
Elemental microanalyses were performed by The University of Michigan, Department of Chemistry, using a Perkin-Elmer CHN 2400 Series II thermal analysis system. Thermogravimetric analysis (TGA) was performed in house using a TA Q500 thermal analysis system. Fourier transform infrared (FT-IR) spectra were measured using a Nicolet FT-IR Impact 400 system. FT-IR samples were prepared as KBr pellets. Absorptions are described as follows: strong (s), medium (m), weak (w), shoulder (sh), and broad (br).
X-ray powder diffraction patterns were measured using a Bruker AXS D8 Advance powder diffractometer at $40\mathrm{kV}$ , $40~\mathrm{mA}$ for $\mathrm{Cu}\ K\upalpha$ $\langle\lambda=1.5406\ \mathring\mathrm{A}\rangle$ , with a scan speed of $0.15~\mathrm{s}/$ step and a step size of $0.417^{\circ}$ . The simulated powder patterns were calculated using singlecrystal X-ray diffraction data and were processed by the PowderCell 2.3 program.
The single-crystal structural determinations were done using a Bruker SMART APEX CCD diffractometer. The SMART software was used for data acquisition, SAINT for data extraction, SADABS for the absorption corrections, and SHELXTL for the structure solution and refinement. All structures were solved with direct methods. Data collection, structure solutions, and refinement, including metric parameters, have been deposited as Supporting Information.
Gas Sorption Isotherms. Sorption isotherm measurements were performed by monitoring the weight change as a function of relative pressure. Data were acquired on a CAHN 1000 electrogravimetric balance using a $1~\mathrm{mg}$ scale (sensitivity $1\mu\mathrm{g})$ . A known weight $(100-$ $150~\mathrm{\mg}$ ) of the as-synthesized starting material was placed in a cylindrical quartz bucket (height $=30\mathrm{mm}$ , and o.d. $\times\mathrm{i.d.}=19\times17$ mm) and was then subjected to a heating program at pressures as low as $1~\times~10^{-5}$ Torr to remove the guests and produce the evacuated “guest-free” form. Pressures were measured with two MKS Baratron transducers 622A with the range covering $0{-}10$ and $0{-}1000$ Torr (accuracy $0.25\%$ ). The adsorbate was added incrementally. A point isotherm was recorded at equilibrium (obtained when no further weight change was observed and the pressure changes were less than $1~\mathrm{mm}$ $\mathrm{Torr/min}\AA,$ ).
The $\mathbf{N}_{2}$ , Ar, and $\mathrm{CO}_{2}$ adsorbates were of UHP grade. The temperature of each sample was controlled using a refrigerated bath of liquid nitrogen $(-195~^{\circ}\mathrm{C})$ for $\Nu_{2}$ and Ar sorption measurements. All organic solvents were GC grade $99.9\%$ , purchased from Aldrich Chemical Co. and stored over molecular sieves. The nitrogen apparent Langmuir surface area was estimated using the Langmuir equation and assuming monolayer coverage of $\mathbf{N}_{2}$ using a cross-sectional area of 16.2 $\mathring{\mathrm{A}}^{2}/.$ molecule. The pore volume was calculated by extrapolation of the Dubinin-Radushkevich equation, assuming the sorbate is in a liquidlike state and a pore-filling sorption process.15
Synthesis of Compounds. $\mathbf{Zn}_{3}(\mathbf{OH})_{2}(\mathbf{BPDC})_{2}\mathbf{\cdot}(\mathbf{DEF})_{4}(\mathbf{H}_{2}\mathbf{O})_{2}\mathbf{:}$ MOF69A. A solid mixture of $\mathrm{Zn(NO_{3})_{2}{\cdot}6H_{2}O}$ (24.6 mg, 0.083 mmol) and $^{4,4^{\prime}}$ -biphenyldicarboxylic acid $\mathrm{(H_{2}B P D C)}$ $\mathrm{10~mg}$ , 0.041 mmol) was dissolved in a $20~\mathrm{mL}$ vial containing DEF ( $\mathrm{12~mL}$ , $30\%$ $\mathrm{H}_{2}\mathrm{O}_{2}$ (0.40 mL), and $\mathrm{CH}_{3}\mathrm{NH}_{2}$ $\ensuremath{0.20\ \mathrm{mL}}$ , $70.3~\mathrm{mM}$ in DMF). The mixture was allowed to stand in a capped vial for 7 d at room temperature. Colorless crystals of MOF-69A were collected and air-dried ( $21~\mathrm{mg}$ , $86.1\%$ yield based on $\mathrm{H}_{2}\mathrm{BPDC}$ ). This compound is insoluble in common organic solvents. Anal. Calcd for $\mathrm{C_{48}H_{66}N_{4}O_{16}Z n_{3}=M O F–69A}$ : C, 50.08; H, 5.78; N, 4.87; Zn, 17.04. Found: C, 50.81; H, 5.48; N, 5.16; Zn, 16.13. FT-IR $\mathrm{~KBr~}4000{-}400~\mathrm{cm^{-1}},$ ): 3415 (br), 3071 (w), 2974 (w), 2935 (w), 2876 (w), 1675 (s), 1642 (s), 1596 (s), 1548 (m), 1404 (s), 1313 (w), 1263 (w), 1218 (w), 1178 (w), 1110 (w), 1005 (w), 942 (w), 845 (w), 823 (w), 801 (w), 774 (s), 702 (w), 686 (w), 645 (w), 584 (w), 468 (w).
$\mathbf{Z}\mathbf{n}_{3}(\mathbf{OH})_{2}(\mathbf{NDC})_{2}\mathbf{\cdot}(\mathbf{DEF})_{4}(\mathbf{H}_{2}\mathbf{O})_{2}$ : MOF-69B. A solid mixture of $\mathrm{Zn(NO_{3})_{2}{\cdot}6H_{2}O}$ $24.6~\mathrm{mg}$ , 0.083 mmol) and 2,6-naphthalenedicarboxylic acid $\mathrm{(H_{2}N D C)}$ (8.9 mg, 0.041 mmol) was dissolved in a $20~\mathrm{mL}$ vial containing DEF $\ensuremath{\mathrm{12}}\ensuremath{\mathrm{mL}}$ ), $30\%$ $\mathrm{H}_{2}\mathrm{O}_{2}$ $\ensuremath{\mathrm{0.40~mL}}$ ), and $\mathrm{CH}_{3}\mathrm{NH}_{2}$ (0.20 mL, $70.3\ \mathrm{mM}$ in DMF). The mixture was allowed to stand in a capped vial for 7 d at room temperature. Colorless crystals of MOF-69B were collected and air-dried $\mathrm{18~mg}$ , $80.4\%$ yield based on $\mathrm{H}_{2}\mathrm{NDC}$ . This compound is insoluble in common organic solvents. Anal. Calcd for $\mathrm{C_{44}H_{62}N_{4}O_{16}Z n_{3}=}$ MOF-69B: C, 48.08; H, 5.69; N, 5.10; Zn, 17.85. Found: C, 48.28; H, 5.13; N, 5.02; Zn, 17.76. FT-IR (KBr 4000-400 $\mathrm{cm}^{-1}.$ ): 3440 (br), 2977 (w), 2935 (w), 2882 (w), 1645 (s), 1607 (s), 1580 (s), 1502 (w), 1408 (s), 1362 (m), 1264 (w), 1203 (w), 1104 (w), 929 (w), 790 (m), 647 (w), 482 (w).
$\mathbf{Z}\mathbf{n}_{3}(\mathbf{OH})_{2}(1,4\mathbf{-BDC})_{2}\mathbf{\cdot}(\mathbf{DEF})_{2}$ : MOF-69C. In a $20~\mathrm{mL}$ vial, a solid mixture of 1,4-benzenedicarboxylic acid (1,4-BDC) ( $33.0~\mathrm{mg}$ , 0.199 mmol) and $\mathrm{Zn(NO_{3})_{2}{\cdot}6H_{2}O}$ ( $177~\mathrm{mg}$ , $0.596~\mathrm{mmol}$ ) was dissolved in DEF $\cdot4.883\mathrm{mL}$ ). Deionized $\mathrm{H}_{2}\mathrm{O}$ $(0.117\mathrm{mL})$ was added to the reaction solution, and the vial was capped and heated for $15\mathrm{~h~}$ in a $100~^{\circ}\mathrm{C}$ isotemp oven. The vial, containing colorless rodlike crystals $\mathrm{67~mg}$ , $89\%$ yield based on $\mathrm{H}_{2}\mathrm{BDC})$ , was removed from the oven while hot. The crystals were collected and washed with DEF $\mathrm{3\mL}\times3\mathrm{\$ ). Anal. Calcd for $\mathrm{C_{26}H_{32}N_{2}O_{12}Z n_{3}=M O F–69C}$ : C, 41.05; H, 4.24; N, 3.68. Found: C, 40.62; H, 4.29; N, 3.53. FT-IR ( $\mathrm{KBr4000{-}}400\mathrm{cm^{-1}}$ ): 3342 (br), 2984 (m), 2940 (w), 2884 (w), 1650 (s), 1584 (s), 1504 (m), 1450 (m), 1407 (s), 1298 (w), 1259 (w), 1213 (w), 1157 (w), 1109 (m), 1019 (m), 915 (w), 826 (s), 751 (s), 647 (w), 599 (m), 527 (m), 435 (m).
$\mathbf{Pb}(\mathbf{1},\mathbf{4}\mathbf{-BDC})(\mathbf{C}_{2}\mathbf{H}_{5}\mathbf{OH})$ ‚ $(\mathbf{C}_{2}\mathbf{H}_{5}\mathbf{OH})$ : MOF-70. In a $20~\mathrm{mL}$ vial, lead(II) nitrate $\mathrm{60~mg}$ , 0.181 mmol) and 1,4-benzenedicarboxylic acid $\mathrm{(H_{2}B D C)}$ $30~\mathrm{mg}$ , 0.181 mmol) were dissolved in DMF $\mathrm{1~mL}$ and then diluted with ethanol ${\mathrm{9~mL}}$ ). To this solution was added hydrogen peroxide aqueous solution $(30\%)$ $\mathrm{(0.1~mL)}$ ) to give a clear colorless solution. Eight vials of this solution were placed along the perimeter of a big container. Triethylamine ( $\mathrm{0.4~mL}$ ) (TEA) was added to DMF $(5~\mathrm{mL})$ ) and then placed in a vial in the center of the big container. The container was covered, and the TEA solution was allowed to diffuse into the solutions containing $\mathrm{Pb}(\mathrm{NO}_{3})_{2}$ and $\mathrm{H}_{2}\mathrm{BDC}$ . After 1 week, colorless crystals were produced, collected, and washed with ethanol and DMF mixed solution $90\%$ ethanol, $10\%$ DMF). The crystals became opaque upon exposure to air. Anal. Calcd for $\mathrm{C_{12}H_{16}O_{6}P b=}$ MOF-70: C, 31.10; H, 3.48; N, 0.00. Found: C, 27.60; H, 1.96; N, 0.38. FT-IR ( $\mathrm{5Br~4000{-}400~c m^{-1}}$ ): 3407 (br), 3058 (w), 2937 (w), 1643 (m), 1525 (s), 1448 (m), 1400 (s), 1360 (s), 1176 (w), 1150 (m), 1131 (w), 1104 (w), 1051 (m), 1025 (sh), 997 (w), 900 (m), 867 (m), 834 (m), 814 (sh), 755 (sh), 708 (w), 688 (w), 558 (m), 511 (sh).
$\mathbf{Co}(\mathbf{1},\mathbf{4}\mathbf{-BDC})(\mathbf{DMF})$ : MOF-71. A solid mixture of $\mathrm{Co(NO_{3})_{2}{\cdot}6H_{2}O}$ (40 mg, 0.137 mmol) and 1,4-benzenedicarboxylic acid $23\mathrm{mg},0.137$ mmol) was dissolved in DMF $\mathrm{1~mL}$ ) and absolute EtOH $(0.25~\mathrm{mL})$ ). The resulting solution was transferred with a pipet into a Pyrex tube, frozen in a $\mathrm{N}_{2(1)}$ bath, evacuated $(200~\mathrm{mTorr})$ , and flame-sealed. The sealed reaction tube was heated for $15\mathrm{~h~}$ in a $100~^{\circ}\mathrm{C}$ isotemp oven. The tube, containing pink blocklike crystals and purple hexagonal platelike crystals, was removed from the oven while hot. The mixture of crystals was collected and washed with DMF $(3~\mathrm{mL}\times3)$ ). The two crystalline phases were separated by density $\mathrm{(CHBr_{3}/C H_{2}C l_{2})}$ ), and the pink blocklike crystals $\mathrm{17~mg}$ , $84\%$ based on $\mathrm{H}_{2}\mathrm{BDC}$ ) were characterized. Anal. Calcd for $\mathrm{C_{11}H_{11}N O_{5}C o=M O F–71}$ : C, 44.61; H, 3.74; N, 4.73. Found: C, 43.37; H, 3.45; N, 4.26. FT-IR $(\mathrm{KBr4000{-}400\ c m^{-1}}.$ ): 3441 (br), 3072 (w), 2946 (w), 2814 (w), 1636 (m), 1586 (m), 1389 (s), 1118 (w), 1017 (w), 820 (w), 747 (m), 671 (w), 538 (w), 430 (w).
$\mathbf{Cd}_{3}(1,3\mathbf{-BDC})_{4}\mathbf{\cdot}(\mathbf{Me}_{2}\mathbf{N}\mathbf{H}_{2})_{2}$ : MOF-72. A solid mixture of 1,3- benzenedicarboxylic acid $\mathrm{{H}}_{2}$ -1,3-BDC) (24 mg, 0.145 mmol) and Cd$(\mathrm{NO}_{3})_{2}{\cdot}4\mathrm{H}_{2}\mathrm{O}$ (22.20 mg, 0.072 mmol) was dissolved in DMF (1 mL). The resulting solution was transferred into a Pyrex tube by pipet. To the solution was added a $\mathrm{CH_{3}N H_{2}/H_{2}O/D M F}$ solution $(0.1\mathrm{mL}$ ) prepared by diluting $40\%$ aqueous $\mathrm{CH}_{3}\mathrm{NH}_{2}$ (1 mL) with DMF $\mathrm{50~mL}$ ). The tube was frozen in a $\mathbf{N}_{2(1)}$ bath, evacuated $200~\mathrm{mTorr}$ ), flame-sealed, and heated to $140^{\circ}\mathrm{C}$ at a rate if $5~{^\circ}\mathrm{C}/\mathrm{min}$ for $50\mathrm{h}$ and then cooled to room temperature at a rate of $2\ ^{\circ}\mathrm{C}/\mathrm{min}$ . Colorless rod-shaped crystals of the product were formed, collected, washed with DMF $\mathrm{3\mL}\times3\mathrm{\$ , and air-dried $24~\mathrm{mg}$ , $31\%$ based on $\mathrm{H}_{2}$ -1,3-BDC). Anal. Calcd for $\mathrm{C_{36}H_{32}N_{2}O_{16}C d_{3}}=\mathrm{MOF}{-72}$ : C, 39.82; H, 2.97; N, 2.58. Found: C, 39.47; H, 2.94; N, 2.72. FT-IR $(\mathrm{KBr4000{-}40000^{-1}},$ ): 3450 (br), 3068 (w), 2934 (w), 1659 (s), 1608 (s), 1561 (m), 1480 (w), 1445 (w), 1388 (s), 1162 (w), 1021 (w), 832 (w), 747 (m), 725 (m), 661 (w).
$\mathbf{Mn}_{3}(\mathbf{BDC})_{3}(\mathbf{DEF})_{2}$ : MOF-73. A solid mixture of 1,4-benzenedicarboxylic acid $\mathrm{(H_{2}B D C)}$ (17 mg, 0.102 mmol) and $\mathrm{Mn(ClO_{4})_{2}.6H_{2}O}$ $(108~\mathrm{mg},0.298~\mathrm{mmol})$ was dissolved in DEF $2.0~\mathrm{mL}$ ). This solution was decanted into a Pyrex tube which was then frozen in a $\mathrm{N}_{2(1)}$ bath, evacuated $(200\mathrm{mTorr})$ , flame-sealed, and heated for $48\mathrm{~h~}$ in a $100^{\circ}\mathrm{C}$ isotemp oven. The tube, containing colorless rhombus-shaped block crystals, was removed from the oven while hot. The crystals were washed with DEF $\langle3\mathrm{\mL}\times3\rangle$ and air-dried to yield pure product (7 mg, $21.4\%$ based on $\mathrm{H}_{2}\mathrm{BDC}$ ). Anal. Calcd for $\mathrm{C_{34}H_{34}N O_{14}M n_{3}=M O F\mathrm{-}}$ 73: C, 47.52; H, 3.99; N, 3.24. Found: C, 45.67; H, 3.76; N, 3.24. FT-IR $\mathrm{KBr~4000{-}400~c m^{-1}}$ ): 3440 (br), 3131 (w), 3091 (w), 3056 (w), 2976 (w), 2940 (w), 1652 (s), 1574 (m), 1509 (m), 1395 (s), 1265 (w), 1212 (w), 1124 (w), 1019 (w), 889 (w), 826 (m), 750 (s), 662 (w), 519 (m).
$\mathbf{Tb}(\mathbf{TDC})(\mathbf{NO}_{3})(\mathbf{DMF})_{2}$ : MOF-75. A solid mixture of $\mathrm{Tb}({\mathrm{NO}}_{3})_{3}$ ‚ $5\mathrm{H}_{2}\mathrm{O}$ (109 mg, 0.251 mmol) and 2,5-thiophenedicarboxylic acid $\left(\mathrm{H}_{2}\cdot\right.$ TDC) $(11.5\mathrm{mg},0.067\mathrm{mmol})$ was dissolved in DMF (1 mL). 2-Propanol $\ensuremath{\mathrm{:1.5~mL}}$ was added to the DMF solution. The resulting solution was transferred with a pipet into a Pyrex tube, frozen in a $\mathrm{N}_{2(1)}$ bath, evacuated $(200\mathrm{mTorr})$ , and flame-sealed. The sealed reaction tube was heated to $85~^{\circ}C$ at a rate of $2\ ^{\circ}\mathrm{C}/\mathrm{min}$ for $15\mathrm{h}$ and then cooled to room temperature at a rate of $2\ ^{\circ}\mathrm{C}/\mathrm{min}$ to yield colorless polyhedral crystals $(30.6~\mathrm{mg}$ , $84\%$ based on $\mathrm{H}_{2}\mathrm{TDC})$ ). Anal. Calcd for $\mathrm{C_{12}H_{16}N_{3}O_{9}S T b=}$ MOF-75: C, 26.83; H, 3.00; N, 7.82. Found: C, 26.63; H, 2.87; N, 7.68. FT-IR ( $\mathrm{5Br~4000{-}400~c m^{-1}}$ ): 3455 (br), 3099 (w), 2941 (w), 1692 (s), 1657 (s), 1617 (s), 1586 (s), 1525 (m), 1459 (m), 1372 (s), 1316 (m), 1112 (w), 1041 (w), 797 (w), 776 (m), 685 (m), 466 (w).
$\mathbf{Tb}(\mathbf{BTC})(\mathbf{H}_{2}\mathbf{O})_{1.5}{\cdot}(\mathbf{DMF})$ : MOF-76. To a solvothermal vessel were added $\mathrm{H_{3}B T C}$ $\mathrm{0.020~g}$ , 0. 10 mmol), $\mathrm{Tb}(\mathrm{NO}_{3})_{3}{\cdot}5\mathrm{H}_{2}\mathrm{O}$ $\mathrm{0.120~g}$ , 0.28 mmol), DMF $4\mathrm{mL}$ ), ethanol $(4~\mathrm{mL})$ ), and $\mathrm{H}_{2}\mathrm{O}$ $3.2\mathrm{mL}$ ), respectively. The vessel was sealed and heated to $80~^{\circ}\mathrm{C}$ at a rate of $2\ ^{\circ}\mathrm{C}/\mathrm{min}$ for 24 h and then cooled to room temperature at a rate of $1\ \mathrm{{^\circC/min}}$ . Needlelike colorless crystals of the product were formed and collected by filtration ( $35~\mathrm{mg}$ , $78\%$ yield based on $\mathrm{H_{3}B T C}$ ). The product is stable in air and insoluble in water and common organic solvents such as ethanol, acetonitrile, acetone, chloroform, and DMF. Anal. Calcd for $\mathrm{C_{12}H_{13}}$ - $\mathrm{NO}_{8.5}\mathrm{Tb}=\mathrm{MOF}{-76}$ : C, 30.92; H, 2.81; N, 3.00. Found: C, 31.03; H, 2.74; N, 2.93. FT-IR (KBr, $4000{-}400~\mathrm{cm}^{-1}$ ): 3434 (br), 2934 (w), 1670 (s), 1631 (s), 1618 (s), 1578 (m), 1545 (m), 1446 (s), 1387 (s), 1111 (w), 946 (w), 775 (m), 709 (m), 571 (w), 459 (w).
$\mathbf{Z}\mathbf{n}_{2}(\mathbf{ATC})$ : MOF-77. To a solvothermal vessel were added adamantane tetracarboxylic acid $\mathrm{{\cdotH_{4}A T C)}}$ ( $0.048\ \mathrm{g}$ , 0.15 mmol), $Z_{\mathrm{{n}(N O_{3})_{2}}}.$ ‚ $6\mathrm{H}_{2}\mathrm{O}$ $\mathrm{2O(0.140~g,0.47~mmol)}$ , and $\mathrm{H}_{2}\mathrm{O}$ $\mathrm{4~mL}$ ), respectively. The vessel was sealed and heated to $185~^{\circ}\mathrm{C}$ at a rate of $5~{^\circ}\mathrm{C}/\mathrm{min}$ for $40\mathrm{~h~}$ and then cooled to room temperature at a rate of $2\ ^{\circ}\mathrm{C}/\mathrm{min}$ . Tetragonal colorless crystals of the product were formed and collected by filtration, yielding $0.058\mathrm{~g~}$ ( $86\%$ yield based on $\mathrm{H_{4}A T C}$ ). The product is stable in air and insoluble in water and common organic solvents such as ethanol, acetonitrile, acetone, chloroform, and DMF. Anal. Calcd for $\mathrm{C_{14}H_{12}O_{8}Z n_{2}=M O F–77}$ : C, 38.30; H, 2.76. Found: C, 38.41; H, 2.82. FT-IR (KBr, $4000{-}400~\mathrm{cm^{-1}}$ ): 3441 (br), 2954 (w), 2869 (w), 1618 (s), 1532 (s), 1420 (s), 1210 (m), 723 (m), 591 (w), 486 (w).
The water-exchanged sample $(65.95~\mathrm{mg})$ ) was loaded in the sorption apparatus, evacuated to $10^{-4}$ Torr, and heated to $220~^{\circ}\mathrm{C}$ for $16\mathrm{~h~}$ . Weight loss behavior similar to that observed by TGA was observed, and the final weight converged to $48.94~\mathrm{mg}$ . Nitrogen sorption was performed at $78\mathrm{~K~}$ , which resulted in reversible nitrogen uptake and release with a Type I isotherm behavior (see Results and Discussion section). The Langmuir surface area was estimated to be $245~\mathrm{m}^{2}/\mathrm{g}$ .
After the sorption experiment, the sample was heated to $320^{\circ}\mathrm{C}$ under vacuum, and the temperature was maintained for $2\mathrm{h}$ before cooling to room temperature. The XRPD spectrum of the sample showed the same pattern as both the as-synthesized and the water-treated materials.
## Results and Discussion
Metal-Organic Frameworks with Packing of $[\mathbf{M}_{x}(\mathbf{CO}_{2})_{y}]_{\infty}$ Rods.
In this section, we present the structures of $\ensuremath{\mathrm{MOF}}{-}69{-}80$ in the context of their underlying rod packing and their nets. All of the structures are 3-D periodic frameworks and all of the rods are composed of $\mathbf{M}{-}\mathbf{O}{-}\mathbf{C}$ units in which the carboxylate links are coordinated to the metal centers in at least one of the following modes:
Parallel Packing of Ladder-like Rods: MOF-69A-C. A preliminary account of the synthesis and structure of MOF-69A and B has already appeared;3 however, we briefly discuss these compounds here, along with MOF-69C, to highlight their relevance to the principles of using rods as building units. The MOF-69A-C compounds have the same underlying topology (isoreticular) as shown in Figure 4. They differ in the nature of the organic link (BPDC for MOF-69A, NDC for MOF-69B, and BDC for MOF-69C) joining the $Z\mathrm{n-O-C}$ units. Within these units, there are tetrahedral and octahedral $Z\mathrm{n(II)}$ centers, respectively, bound to 4 and 2 carboxylate groups (Figure 4a,b). These groups are coordinated to the $Z\mathrm{n}$ by mode A with a µ-3 hydroxide ion bridging three Zn centers. The infinite $Z\mathrm{n-O-C}$ rods are stacked in parallel and connected in the [110] directions by the respective organic links to give 1-D rhombic channels of $12.2\mathring{\mathrm{A}}$ along an edge and $16.6\mathring{\mathrm{A}}$ along the diagonal (MOF69A) into which four DEF and two water molecules per formula unit reside as guests (for MOF-69A and B; two DEF molecules in MOF-69C) (Figure 4c). For MOF-69A-C, two DEF molecules were found hydrogen bonded to the $\mu$ -3 hydroxyl groups $(\mathrm{O^{\bullet\bullet}H^{\bullet\bullet}O C=}2.81\mathrm{~\mathring{A}^{\circ}}$ for MOF-69A), while the remaining 2 DEF and 2 water guests are disordered in the pores (MOF69A and B only).
To derive the net of this structure, it is instructive to connect all carboxylate C atoms in the same way as shown in Figure 3c. This gives a tetrahedral net with the C atoms at the vertices. The $Z\mathrm{n-O-C}$ rods are ladders, to which the organic links represent the lines that connect the rods together to give the sra net topology (Figure 2).
MOF-70. The $\mathrm{Pb-O-C}$ rods in this structure are constructed from 8-coordinated $\operatorname{Pb}(\mathrm{II})$ centers, where each is bonded to carboxyl groups of four BDC linkers (Figure 5). All carboxyl groups bind in modes B and $\mathbf{B}^{\prime}$ . This connectivity pattern is repeated infinitely to create $\mathrm{Pb-O-C}$ rods along the $a$ direction and to give edge shared $\mathrm{PbO}_{8}$ bisdisphenoids. The rods are linked by the benzene rings of BDC, which connect each rod to four neighboring rods in the $c$ and $b$ directions, generating $13.1~\times~5.4{\mathrm{~\AA}}^{2}$ 1-D rhombic channels in the $a$ direction.
Connecting the carboxylate C atoms gives a tetrahedral net that is again that of sra (Figure 2).
MOF-71. The structure of the $_{\mathrm{Co-O-C}}$ rods are composed of 6-coordinated $\operatorname{Co}(\operatorname{II})$ centers having four bridging carboxyl groups using mode A in addition to a doubly bridging oxygen bound DMF ligand. This connectivity pattern is repeated infinitely in the $b$ direction, generating linear $_{\mathrm{Co-O-C}}$ rods that are zigzag ladders of corner-linked ${\mathrm{CoO}}_{6}$ octahedra. Each rod is linked to four neighboring rods by the benzene ring of the BDC units, generating $13.4\times4.3\mathrm{~\r~{~\r~}~}^{2}$ channels in the $b$ direction. The structure is identical to that of MIL-47 and is illustrated in Figure $_{3\mathrm{a-c}}$ ; the net of the structure is sra (Figure 2).
MOF-72. This structure is constructed from $\mathrm{Cd-O-C}$ rods composed of a series of alternating six-coordinated $\operatorname{Cd}(\operatorname{II})$ centers (Figure 6). The first is coordinated to six different carboxyl groups in mode A. The second is coordinated to five different carboxyl groups: three in mode A, one in mode B, and one in mode $\mathbf{B}^{\prime}$ . This leads to infinite $\mathrm{Cd-O-C}$ rods that run along [10-1]. The rods consist of pairs of edge-sharing ${\mathrm{CdO}}_{6}$ polyhedra alternating with isolated ${\mathrm{CdO}}_{6}$ polyhedra and are connected to six neighboring rods by the benzene rings of the 1,3-BDC links, resulting in parallel packing of hex type (Figure 1 and Table 1). This arrangement leaves open space in the framework for dimethylammonium guests.
MOF-73. The $\mathrm{\bfMn-O-C}$ rods in this compound are constructed from a pair of linked 6-coordinated $\mathrm{Mn(II)}$ centers (Figure 7). Here, one of the Mn centers has four carboxyl group with two of these bound as in mode A, and one as in mode B, while the remaining one as mode $\mathbf{B}^{\prime}$ . A terminal DEF ligand is also bound to each of these Mn centers. The adjacent Mn center has six carboxyl groups with four bound as in mode A, and two as in mode $\mathbf{B}^{\prime}$ . Each rod is corner-linked and edge-linked $\mathrm{MnO}_{6}$ polyhedra. The benzene units of the BDC units connect each rod to four neighboring rods, resulting in a pcu (Table 1, Figure 1) arrangement with rhombic channels having $11.2\times$ $5.{\overset{\textstyle-}{9}}{\overset{\circ}{\mathrm{A}}}^{2}$ dimensions in which DEF molecules reside as coordinated guests.
MOF-75. In this structure, $\mathrm{Tb-O-C}$ rods are composed of 8-coordinated Tb(III) that are bound by four carboxyl groups, one bidentate nitrate ligand, and two DEF terminal ligands (Figure 8). The carboxyl groups are all coordinated according to mode A. This connectivity pattern is repeated infinitely to produce $\mathrm{Tb-O-C}$ rods in the $a$ crystallographic direction. The rods are linked $\mathrm{TbO}_{8}$ bisdisphenoids with the carboxyl carbon atoms forming a twisted ladder that are linked in the $b$ and $c$ directions by the thiophene units of the TDC links, generating pcu type rod packing (Table 1, Figure 1) and rhombic channels in the $a$ direction measuring $9.{\overset{\mathrm{~\large~\circ~}}{7}}\times6.7{\mathrm{~\AA}}^{2}$ . The net of the structure is irl, the simplest net for linking twisted ladders (Figure 2).
MOF-78. In this structure, the $_{\mathrm{Co-O-C}}$ rods are built from 6-coordinated $\mathrm{Co(II)}$ centers, to each of which two carboxyl groups, two terminal DMF ligands, and two doubly bridging water ligands are bound. The carboxyl groups are bound in a monodentate fashion according to mode C so they do not fit into our scheme of counting O atoms in the same way as the other rods of this paper. The HPDC link each rod in the $a$ and $b$ directions to four neighboring rods, resulting in rhombic channels measuring $23.8\times6.7\mathring{\mathrm{A}}^{2}$ running along the $c$ direction. The structure can be simplified by connecting the carboxylate carbon atoms to give a tetrahedral net with the carboxylate carbon atoms at the vertices in the same way as for MOF-71 (cf., Figure 3), thus resulting in the same net (sra).
MOF-79. The $\mathrm{Cd-O-C}$ rods are built from 6- and 7-coordinated $\operatorname{Cd}(\operatorname{II})$ centers and are rather more complex than the other rods described here (Figure 9). Four carboxyl groups and a terminal CHP ligand are bound to the first with two carboxyl groups coordinating as in mode B, one as in $\mathrm{A}^{\prime\prime}$ , and the remaining one as in $\mathbf{B}^{\prime}$ . The other metal center is coordinated by five carboxyl groups with two as in $\mathbf{B}^{\prime}$ , one as $\mathrm{\DeltaA^{\prime}}$ , one as $\mathrm{A}^{\prime\prime}$ , and the remaining one as in B. These rods are linked by the HPDC link to four other rods to give pcu type rod packing (Table 1, Figure 1).
MOF-80. The rods here are composed of chains of 8-coordinated Tb(III) forming square antiprisms (Figure 10). Each Tb is bound by five carboxyl groups, one terminal DMF, and two terminal water ligands. Four of the carboxyl groups are bound according to mode A, and one is bound according to mode C. The rods are linked together along the [011] plane by the PDC connectors to give rod packing of pcu type (Table 1, Figure 1) and channels of $19.3\ \mathrm{~\stackrel{~}{~}{~}{~}{~5.8\ \mathrm{~\stackrel{~}{~A~}{~}~}^{2}~}}$ channels running in the $c$ direction.
Helical Rods: MOF-74. This structure (Figure 11) is based on coordinated carboxyl and hydroxy groups. Helical $Z\mathrm{n-O-C}$ rods of composition $[\mathrm{O}_{2}Z\mathrm{n}_{2}](\mathrm{CO}_{2})_{2}$ are constructed from 6-coordinated $Z\mathrm{n(II)}$ centers, where each $Z\mathrm{n}$ has three carboxyl groups: one bound as in mode A and the remaining two as in $\mathbf{A}^{\prime}$ . In addition, two hydroxy groups are bound as doubly bridging. The remaining coordination site has a terminal DMF ligand. The rods consist of edge-sharing $\mathrm{znO_{6}}$ octahedra alternately opposite and next-neighbor to form either a $3_{1}$ or a $3_{2}$ helix. The rods are linked by the benzene units of the DHBDC to produce bnn parallel rod packing (Table 1, Figure 1) and one-dimensional channels of dimensions $10.3\times5.5{\mathrm{~\AA}}^{2}$ in which terminal DMF molecules protrude and water guests reside. Considering just the carboxylate C atoms as points of extension, they form $3_{1}$ and $3_{2}$ helices that are linked as in net etb (Figure 2).
MOF-76. The $\mathrm{Tb-O-C}$ units are constructed from 7-coordinated Tb(III) centers (Figure 12). Six carboxyl groups as in mode A and a terminal water ligand bind each Tb. Each rod is connected to four neighboring rods through the benzene ring of the BTC link. The rods pack in a tetragonal fashion, resulting in $6.6\times6.6\mathring{\mathrm{A}}^{2}$ square channels in the $c$ direction, which are filled with DMF molecules. Note, however, that the rods themselves are on $\phantom{+}4_{1}$ helices, but, because of the tritopic nature of the organic SBU, result in a rather complicated overall topology.
Tetragonal Layer Rod Packing: MOF-77. In this structure (Figure 13), $Z\mathrm{n-O-C}$ rods are composed of tetrahedral $Z\mathrm{n}(\mathrm{II})$ centers. Four carboxyl groups that are bound in mode A bind each Zn. This connectivity pattern results in infinite $Z\mathrm{n-O-C}$ rods, which are cross-linked by the tetrahedral ATC link to give an arrangement where the rods propagate along $a$ and $b$ , resulting in a tetragonal layer packing of rods of the ths- $\mathbf{\nabla\cdotz}$ type (Table 1, Figure 1). It is worth noting that the carboxylate C atoms lie on a rod of opposite-edge-sharing tetrahedra $\mathrm{SiS}_{2}$ rod).
Strategies for the Logical Synthesis of Rod SBUs. Here, we discuss some points that should be considered when attempting to produce structures with rod SBUs. The $\mathbf{M}{-}\mathbf{O}{-}\mathbf{C}$
SBUs of MOFs can generally be formulated $[\mathrm{O^{0}}_{a}\mathrm{O^{1-}}_{b}{\mathrm{O^{2-}}}_{c}$ $\mathbf{M}^{n+}d\mathbf{l}$ $(\mathrm{RCO}_{2}^{-})_{e}$ . Here, $\mathrm{O^{0}}$ refers to O fully bonded as in $\mathrm{H}_{2}\mathrm{O}$ and $\mathrm{O^{1-}}$ refers to species such as $\mathrm{OH^{-}}$ . The condition for neutrality is $b+2c+e=n d$ . A key parameter is the O/M ratio $\displaystyle r=(a+b+c+2e)/d$ because it is primarily what controls the dimensionality of the SBU. For example, in an octahedral SBU $[\mathbf{M}^{3+}](\mathbf{RCO}_{2}^{-})_{3}$ , we have a neutral unit with $r$ $=6$ . For octahedral coordination, this must correspond to an isolated (finite) unit. For an infinite SBU consisting of condensed $\mathbf{MO}_{6}$ octahedra (corner, edge, or face sharing), $r$ must be $\leq5$ . We can reduce $r$ to 5 by either (a) replacing ${\mathrm{RCO}}_{2}^{-}$ by $\mathrm{OH^{-}}$ making a basic salt as in MIL-53 described above,10 or (b) by replacing $\mathrm{RCO}_{2}^{-}+\mathrm{M}^{3+}$ by $\mathrm{O}^{2-}+\mathrm{M}^{4+}$ again making a basic salt (MIL-47),8 or (c) by replacing $\mathrm{RCO}_{2}^{-}+\mathrm{M}^{3+}$ by ${\bf O}^{0}+{\bf\Delta}$ $\mathbf{M}^{2+}$ using a neutral species to complete the coordination shell as in MOF-71.
For the MOF-5 SBU $\mathrm{OZn}_{4}(\mathrm{RCO}_{2})_{6}$ , $a=b=0$ , $c=1$ , $d=$ 4, $e=6$ , and $n=2$ .1a The parameter $r=13/4$ (3.25). If the $Z\mathrm{n}$ atoms are in tetrahedral coordination, then for an infinite SBU consisting of $\mathrm{ZnO_{4}}$ condensed (corner, edge, or face sharing) tetrahedra $r$ must be $\leq3$ . Accordingly, to convert from this finite SBU to an infinite SBU with tetrahedra coordination, one must again decrease the value of $r$ . This can be accomplished by replacing one $\mathrm{RCO}_{2}^{-}$ by $0^{-}$ (e.g., $\mathrm{OH^{-}}$ ) or $2\mathrm{RCO}_{2}^{-}$ by $\mathrm{O}^{2-}$ , that is, by making a more basic salt. However, when this is attempted by adding small amounts of base and water to reactions known to produce the MOF-5 SBU, we obtain the infinite SBU found in MOF-69 with mixed octahedral and tetrahedral coordination.3 This new SBU can formally be derived from that of MOF-5 by the following process:
$$
\begin{array}{r l r}{30Z\mathrm{n}_{4}(\mathrm{RCO}_{2})_{6}+2\mathrm{OH}^{-}+3\mathrm{H}_{2}\mathrm{O}\to}&{}&{}\\ {4(\mathrm{OH})_{2}Z\mathrm{n}_{3}(\mathrm{RCO}_{2})_{4}+2\mathrm{RCO}_{2}^{-}}&{}&{}\end{array}
$$
Here, $r$ has increased from 13/4 (3.25) to 10/3 (3.33) as a consequence of the higher average coordination number of $Z\mathrm{n}^{2+}$ (i.e., $4~{\ Z}\mathrm{nO}_{4}$ in MOF-5 to $2\ Z\mathrm{nO_{4}}$ and $1\ Z\mathrm{nO}_{6}$ in MOF-69). These conditions will not produce an infinite condensed SBU with only tetrahedral $Z\mathrm{n}$ , but it turns out that ${^1}/_{3}$ of the $Z\mathrm{n}$ atoms are in octahedral coordination and part of an infinite SBU. Indeed, this indicates that infinite SBUs will be favored for higher coordination (see, e.g., MOF-70).
It is worth mentioning that we do not claim at this stage to be able to design the $\mathbf{M}{-}\mathbf{O}{-}\mathbf{C}$ SBU a priori; instead, we are claiming that we can identify variables and strategies for producing a particular kind of SBU. Once we know the conditions under which a given SBU can be prepared, we can then combine it with a variety of organic linkers to produce a wide range of structures as we have done for literally dozens of compounds with, for example, the copper paddle-wheel16 and the basic zinc acetate SBU.1a-c,17 The isoreticular series of MOF
69A, MOF-69B, and MOF-69C reported here is another example of a successful implementation of this strategy applied now to an infinite SBU.
Porosity and Architectural Stability of 3-D Rod-Containing Frameworks. To determine whether the MOFs constructed from rod SBUs can maintain their structural integrity in the absence of guests, we examined the gas sorption behavior of the most open members of this series: MOF-73, -74, and -76. These materials were evacuated by either heating to remove terminal DEF ligands pointing into the pores (MOF-73) and DMF guests (MOF-76), or exchanging terminal DMF ligands with water and ethanol, followed by heating to remove the ethanol and the water guests (MOF-74). In all three cases, the evacuated materials reversibly sorb $\mathbf{N}_{2(\mathrm{g})}$ and all isotherms are of Type I class (Figure 14), indicative of permanent microporosity and architectural stability of their evacuated frameworks. Similar behavior was observed for $\mathbf{Ar}_{(\mathrm{g})}$ uptake into MOF-76 and organic vapors into MOF-73 and MOF-76.
Molecular Sieving by MOF-76. It is worth noting that because the pores in MOF-76 are one-dimensional and sorption at low temperature is mostly controlled by diffusion, the $\mathbf{N}_{2}$ (kinetic diameter: $3.65\mathrm{~\AA~}$ ) and argon $(3.4\ \mathring\mathrm{A})$ sorption reveals a lower sorption uptake as compared to a favored sorption of $\mathrm{CH}_{2}\mathrm{Cl}_{2}$ at room temperature. Similar findings were documented for zeolite sorption studies and are attributed to possible obstruction within the channels that are amplified at lower temperatures.18 In this case, the sorption is sensitive to the applied activation temperature of evacuation because an uptake increase was observed upon activation at $200~^{\circ}\mathrm{C}$ as compared to the prior activation at $120~^{\circ}\mathrm{C}$ . The evacuated TbBTC framework showed molecular sieving, and the data are summarized in Table 3. These data are in agreement with the expected trend based on radii of adsorbate, given the corresponding radii of the adsorbates (cyclohexane, $6.20\mathrm{~\AA~}$ ; methylene chloride, $4.00\mathrm{~\AA~}$ ; and benzene, 5.85 Å).
## Summary and Conclusions
This contribution outlined the principles for constructing structures from rodlike building blocks and identified the most likely nets that should result from the combination of metalcarboxylate rods with organic linkers. We demonstrated the success of this approach by linking rods with organic units to produce 14 new MOF structures with rigid and porous architectures that are based on four different rod packing nets. It was shown that most MOF structures are based on parallel rod packings; however, the rod and link metrics required to make new MOFs adopting more complex rod packing have also been presented. They point toward a strategy for preparing structures based on 3- and 4-way rod packings; such structures are expected to have greatly enhanced stability due to the threedimensional nature of the packing. Finally, we recall this is the first extensive effort to prepare such structures, and as experience is gained with controlling the formation of rods of certain types, attention can be directed toward controlling the type of rod packing.
Supporting Information Available: Data collection, structure solutions, refinement parameters, and ORTEP diagrams for MOF-69-80 and CIF files for MOF-69-80. This material is available free of charge via the Internet at http://pubs.acs.org.
JA045123O
