Repository: yasuharaerika/tracer-visualizer

# Knowledge Graph Visualizer

An interactive knowledge graph visualization tool for exploring scientific concepts across multiple domains.

## Features

- **Interactive Graph Visualization** - Explore relationships between concepts using Sigma.js
- **Multi-domain Support** - Switch between Physics, Biology, Chemistry, and Materials Science
- **Search & Filter** - Find specific concepts quickly
- **Ideas View** - Browse and compare research ideas
- **Node Details** - Click on nodes to see detailed information

File: source_documents/chem/2005/v2-20250721-110708-379-19.mmd
# Untitled

Metal-Organic Frameworks with Exceptionally High Capacity for Storage of Carbon Dioxide at Room Temperature
Removal of \(\mathrm{CO}_{2}\) from the flue exhaust of power plants, currently a major source of emissions, is commonly accomplished by chilling and pressurizing the exhaust or by passing the fumes through a fluidized bed of aqueous amine solution, both of which are costly and inefficient.1a Other methods based on chemisorption of \(\mathrm{CO}_{2}\) on oxide surfaces or adsorption within porous silicates, carbons, and membranes have been pursued as means for \(\mathrm{CO}_{2}\) uptake.1b However, in order for an effective adsorption medium to have longterm viability in \(\mathrm{CO}_{2}\) removal, it should combine two features: (i) a periodic structure for which \(\mathrm{CO}_{2}\) uptake and release is fully reversible and (ii) a flexibility with which chemical functionalization and molecular-level fine-tuning can be achieved for optimized uptake capacities.
Metal-organic frameworks (MOFs) represent a class of porous materials that offer these advantages for \(\mathrm{CO}_{2}\) storage: ordered structures, high thermal stability,2a adjustable chemical functionality,2b extra-high porosity,2c and the availability of hundreds of crystalline, well-characterized porous structures yet to be tested.2d-k Accordingly, we embarked on a program to assess the viability of MOFs in \(\mathrm{CO}_{2}\) storage. Nine compounds were selected in order to examine a range of structural and porous attributes (Figure 1). The list represents a cross-section of framework characteristics such as square channels (MOF-2),2b pores decorated with open metal sites (MOF-505 and \(\mathrm{Cu}_{3}(\mathrm{BTC})_{2}\)),3b,c hexagonally packed cylindrical channels (MOF-74),3d interpenetration (IRMOF-11),2b amino- and alkyl-functionalized pores (IRMOFs-3 and -6),2b and the extra-high porosity frameworks IRMOF-1 and MOF-177. 2a,c
Pure samples of these materials4 were synthesized, characterized by powder X-ray diffraction and thermogravimetric analysis, activated to measure \(\mathrm{N}_{2}\) surface area, and then handled under an inert atmosphere. An activated carbon sample (Norit RB2) was also tested as a reference material.5 The gravimetric uptake capacity of \(\mathrm{CO}_{2}\) for each MOF was determined by exposing an evacuated sample of the MOF adsorbent to increasing pressure increments of \(\mathrm{CO}_{2}\) gas at ambient temperature. The sample and gas were allowed to come to equilibrium for each of the increments, at which point the corresponding weight change was recorded, corrected for buoyancy, and plotted versus pressure.
The room-temperature \(\mathrm{CO}_{2}\) adsorption isotherms (Figure 2) of MOF-2, Norit RB2, MOF-505, MOF-74, and \(\mathrm{Cu}_{3}(\mathrm{BTC})_{2}\) samples all have typical monotonic isotherms (Type I) in which the more intense gas adsorption at low pressure forms a "knee" in the isotherm. We found this same shape for the low-temperature (195 K) MOF-2 isotherm when \(\mathrm{CO}_{2}\) sorption was first reported in MOFs.3a Similarly, in the room-temperature isotherms the pores begin to saturate at higher pressure, where the uptakes reach plateau capacities that qualitatively scale with surface area. On the other hand, the \(\mathrm{Zn}_{4}\mathrm{O}(\mathrm{O}_{2}\mathrm{C})_{6}\)-type frameworks of IRMOFs-11, -3, -6, and -1 show substantially greater capacities for \(\mathrm{CO}_{2}\) than the other MOFs. Significantly, the isotherms of these four materials gradually
take on a sigmoidal shape (step) with increasing uptake. The appearance of the step in this pressure regime is due to larger effective pore sizes, which lead to a behavior that more closely resembles that of the bulk fluid.6 The voluminous space enclosed by MOF-177 results in a \(\mathrm{CO}_{2}\) capacity of \(33.5\ \mathrm{mmol/g}\), which is far greater than that of any other porous material reported.
The fact that MOF-177 takes up more \(\mathrm{CO}_{2}\) at 35 bar does not preclude the use of other MOFs for \(\mathrm{CO}_{2}\) storage at lower pressures. This is revealed by a plot of the derivatives of the isotherms with respect to pressure.4 The maxima in these plots are the inflection points of the original isotherm steps and are related to the optimal pressure for the most efficient \(\mathrm{CO}_{2}\) adsorption in each MOF. There is a clear progression from the higher-pressure step of MOF-177 (stemming from the \(11-\times\,17\mathrm{-}\mathrm{\AA}\) pores) down to the smaller-pore MOFs. This range of inflection points allows for the tailoring of MOFs to have maximal capacities at intermediate pressures, a valuable characteristic in the prospect of separations.
Consideration of IRMOF-3 and -6 accentuates the potential of tailoring the pores with different chemical groups. Given their isoreticular frameworks and similar pore shapes and sizes, one might expect the amino- and cyclobutyl-functionalized pores to have concurrent isotherm steps and similar capacities. The latter is true, yet the isotherm steps occur at distinctly different pressures. Sterically, the \(-\mathrm{NH}_{2}\) group and ortho \(-\mathrm{H}\) on the phenylene rings of IRMOF-3 occupy less space in the pore than the \(-\mathrm{C}_{2}\mathrm{H}_{4}\) moiety of IRMOF-6. Consequently, the pore size of IRMOF-6 should be just smaller than IRMOF-3, which is contrary to the relative locations of their isotherm steps. Thus, steric forces alone cannot account for the difference in isotherm step pressures. It follows that the amino group is not innocent in its physisorptive influence on \(\mathrm{CO}_{2}\). That is, \(\mathrm{CO}_{2}\) is more attracted to the nitrogen either through hydrogen bonding or via interaction with the lone electron pair, reminiscent of the chemisorptive alkylamine solutions commonly used in acid gas removal.
Silica- and carbon-based physisorptive materials such as zeolites and activated carbons are often referenced as benchmark materials.
Zeolites have enjoyed high utility in industrial applications based on their well-defined pore shapes and narrow pore-size distributions, but the highest reported gravimetric \(\mathrm{CO}_{2}\) capacity for these materials at ambient temperature is \(7.4\ \mathrm{mmol/g}\) (at 32 bar) for zeolite 13X.7 On the other hand, several carbons have been reported to have quite high capacities despite their amorphous nature, with a sample of MAXSORB showing an uptake of \(25\ \mathrm{mmol/g}\) (at 35 bar).8 We have shown here that the \(33.5\ \mathrm{mmol/g}\) gravimetric \(\mathrm{CO}_{2}\) capacity of MOF-177 at ambient temperature exceeds these standard materials, having \(150\%\) of their capacity.
Comparison of the volumetric capacity of MOF-177 to those of current benchmark materials zeolite 13X and MAXSORB is shown in Figure 3, where the \(\mathrm{CO}_{2}\) isotherms are plotted along with that of an empty, pressurized container. Remarkably, at 35 bar, a container filled with MOF-177 can capture 9 times the amount of \(\mathrm{CO}_{2}\) in a container without adsorbent, and about 2 times the amount when filled with benchmark materials. These results show that MOFs represent a new direction for preventing \(\mathrm{CO}_{2}\) in exhaust gases from reaching the atmosphere.
Supporting Information Available: Syntheses, PXRD and TGA characterization, adsorption methods, and data. This material is available free of charge via the Internet at http://pubs.acs.org.
(1) (a) Johnson, J. Chem. Eng. News 2004, 82 (7), Dec 20), 36-42. (b) Yong, Z.; Mata, V.; Rodrigues, A. E. Sepf. Purif. Technol. 2002, 26, 1959-205. (2) Li, H.; Eddaoudi, M.; O'Keeffe, M.; Yaghi, O. M. Nature 1999, 402, 276-279. (b) Eddaoudi, M.; Kim, J.; Rosseinsky, M.; Wachter, J.; O'Keeffe, M.; Yaghi, O. M. Science 2002, 295, 469-472. (c) Chae, H. K.; Siberie, Bérez, Y.; Kim, J.; Ge, Y. R.; Eddaoudi, M.; Matzner, A. J.; O'Keeffe, M.; Yaghi, O. M. Nature 2004, 427, 523-527. (d) Ockwig, N. W.; Delgado-Friedrichs, O.; O'Keeffe, M.; Yaghi, O. M. Acc. Chem. Res. 2005, 38, 176-182. (e) Yaghi, O. M.; O'Keeffe, M.; Ockwig, N. W.; Chae, H. K.; Eddaoudi, M.; Kim, J.; Nature 2003, 427, 705-714. (f) Kitagawa, S.; Kitaura, R.; Noro, S. Nature. Chem., Int. Ed. 2004, 43, 2334-2375. (g) Fletcher, A. J.; Thomas, K. M.; Rosseinsky, M. J. J. Solid State Chem. 2005, 8, 2491-2510. (h) Kepert, C. J.; Prior, T. J.; Rosseinsky, M. J. Am. Chem. Soc. 2000, 122, 5148-5168. (i) Côté, A. P.; Shimizu, G. K. H. Coord. Chem. Rev. 2003, 245, 49-64. (j) Düren, T.; Sarkisov, L.; Yaghi, O. M.; Snurr, R. Q. Langmuir 2004, 20, 2683-2689. (k) Schlichte, K.; Kratzke, T.; Kaukel, S. Microporous Mesoporous Mater. 2004, 73, 81-88. (3) (a) Li, H.; Eddaoudi, M.; Groy, T. L.; Yaghi, O. M. J. Am. Chem. Soc. 1998, 120, 8571-8572. (b) Chen, B. L.; Ockwig, N. W.; Millward, A. R.; Contreras, D. S.; Yaghi, O. M. Angew. Chem., Int. Ed. 2005, 44, 4749. (e) Chai, S. S. Y.; Lo, S. M. F. Chem. Int. P. H.; Orpen, A. G.; Williams, I. D. Science 1999, 283, 1148-1150. (d) Rosi, N. L.; Kim, J.; Eddaoudi, M.; Chen, B.; O'Keeffe, M.; Yaghi, O. M. J. Am. Chem. Soc. 2005, 127, 1504-1518. (4) See Supporting Information. (5) Dreisbach, F.; Staudt, R.; Keller, J. U. Adsorption 1999, 5, 215-227. (6) (a) Burgess, C. G. V.; Everett, D. H.; Nuttall, S. Pure Appl. Chem. 1989, 61, 1845-1852. (b) Bourreilly, S.; Lewellyn, P. L.; Serre, C.; Millange, F.; Loiseau, T.; Frey, G. J. Am. Chem. Soc. 2005, 127, 13519-13521. (7) Cavenati, S.; Grande, C. A.; Rodrigues, A. E. J. Chem. Eng. Data 2004, 49, 1095-1101. (8) Himeno, S.; Komatsu, T.; Fujita, S. J. Chem. Eng. Data 2005, 30, 369-376. JA0570032

File: source_documents/chem/2006/20250613-095738-140-34572.mmd
# A Designed Branched Three-Helix Bundle Protein Dimer

## abstract
The ultimate goals of de novo protein design are the construction of novel tertiary structures and functions. Here is presented the design and synthesis of a uniquely branched three-helix bundle that folds into a well-folded dimeric protein. The branching of this protein was performed by the method of native chemical ligation, which provides a chemoselective and stable amide bond between the unprotected fragments. This ligation strategy was possible by the presented facile preparation of a peptide (43 amino acids) with a specific side chain thioester, which is synthesized by general Fmoc solid phase peptide synthesis. From the presented structural analysis, it is seen that the folded protein is present as a stable and highly helical dimer, thus forming a six-helix bundle. This unique tertiary structure, composed of a dimer of three individual alpha-helices branched together, offers different possibilities for protein engineering, such as metal and cofactor binding sites, as well as for the construction of novel functions.

Gunnar T. Dolphin‡ Contribution from the Department of ChemistrysIFM, Linko¨ping UniVersity, 58183 Linko¨ping, Sweden
## Introduction
The construction of novel tertiary structures and functions is now the ultimate goal of de novo protein design.1 Previously, de novo design was used to test our understanding of protein folding and structure. Although the folding pathways of proteins are still not fully understood, we now have enough knowledge of the forces that contribute to the thermodynamic stability and conformational specificity of proteins to be able to form uniquely well-folded structures. To date, a number of proteins with welldefined tertiary structures have been successfully designed, and there is intense interest for designed protein structures as they provide novel scaffolds for the engineering of, for example, biosensors,4 novel catalysts,5 cofactor-linked proteins,6 and the construction of novel biomaterials for nanobiotechnology.7 From the progress of chemoselective ligation strategies,8-10 large monomeric de novo designed structures11 and template-assembled proteins have been produced.10,12 From this laboratory, research is performed on the design and functionalization of four-helix bundles with linear sequences.4,11 To broaden the repertoire of designed protein tertiary structures, here is now reported the research on a designed uniquely branched threehelix bundle, 2R-R, that folds into a well-folded globular protein (Figure 1). Also reported is the synthesis of the branched protein, which was performed by an extension of the native chemical ligation (NCL) methodology that provides a chemoselective and stable amide bond between the unprotected fragments. Usually, NCL is used for the formation of linear peptide sequences,8 but here is presented a strategy to prepare branched peptides in aqueous solution. A key factor for this research is the presented facile preparation of the required peptide fragment (43 amino acids) with a side chain thioester, which was synthesized by solid phase peptide synthesis (SPPS) using general fluorenylmethoxycarbonyl (Fmoc) methodology. From the presented structural analysis, it is seen that the folded protein is present as a highly helical dimer, thus forming a six-helix bundle. This unique tertiary structure, composed of a dimer of three individual $\mathfrak{a}$ -helices branched together, offers different possibilities for protein engineering, such as metal and cofactor binding sites, as well as for the construction of novel functions.
## Experimental Section
Peptide Synthesis: The fragments $2\mathrm{{a}-\mathrm{{SBzl}}}$ and Cys-R were synthesized on a Pioneer automated peptide synthesizer (Applied Biosystems) using general fluorenylmethoxycarbonyl (Fmoc) procedures and standard Fmoc-PAL-PEG-PS resin (Applied Biosystems) with a substitution level of $0.17~\mathrm{mmol}$ . Amino acid coupling times of 60 min were used, except for Asn, Arg, and Gln ( $120~\mathrm{{min}}$ ).
For the synthesis of $2\mathrm{{\alpha}-S B z l}$ , the $\gamma$ -carboxyl orthogonally protected Fmoc-Glu- $\cdot\gamma$ -allyl (Applied Biosystems) was introduced into the sequence at the position for branching by the general procedures. The allyl group was selectively removed by treatment with tetrakis(triphenylphosphine)palladium(0) $({\mathrm{Pd}}({\mathrm{PPh}}^{3})^{4})$ (3 equiv) in a mixture of trichloromethane, acetic acid, and morpholine (17:2:1 v/v; $15\mathrm{mL/g}$ of polymer), for $^{3\mathrm{~h~}}$ at room temperature. The resin was washed with $0.5\%$ diethyldithiocarbamic acid in DMF, $0.5\%$ DIPEA in DMF, 50 mM HOBt in DMF, and finally DMF washes. Thioesterification of the free $\gamma$ -carboxyl group on $\mathrm{Glu}22$ was performed by coupling benzyl mercaptan (10 equiv) with $N,N^{\prime}$ -diisopropylcarbodiimide (10 equiv) in DCM $\mathrm{\langle6\mL/g}$ of polymer). The reaction mixture was left to stand overnight with swirling at room temperature.
The deprotection and cleavage from the resin of 2R-SBzl was accomplished with a mixture of TFA:TIS: $:\mathrm{H}_{2}\mathrm{O}$ (95:2.5:2.5 v/v), $15\mathrm{mL/g}$ of resin, with swirling for $^{2\mathrm{~h~}}$ . After filtration and reducing the TFA by $\mathbf{N}_{2}$ bubbling, the peptide was precipitated and washed three times with cold diethyl ether. Purification was performed by reversed-phase HPLC on a semipreparative Kromasil C-8 with a gradient from 34 to $48\%$ acetonitrile during $40~\mathrm{min}$ , with $0.1\%$ TFA and a flow rate of 10 mL $\mathrm{{min^{-1}}}$ . The retention time of 2R-SBzl is $33~\mathrm{min}$ . The identity was verified by MALDI-MS and recorded on a Voyager System 4212 (Applied Biosystems). The calculated weight for $2\mathrm{{\alpha}}\mathrm{{\alpha}}2\mathrm{{B}}\mathrm{{zl}}$ is 5076.6 Da and found 5075.8 Da $[\mathbf{M}+\mathbf{H}]^{+}$ .
Cys-R was deprotected and cleaved from the resin with a mixture of $\mathrm{TFA:H_{2}O:1,2}$ -ethanedithiol:TIS (94:2.5:2.5:1 v/v). Workup, purification, and identification were as for 2R-SBzl. For HPLC purification, Cys-R has a retention time of $13.5\ \mathrm{min}$ , with a gradient from 26 to $42\%$ acetonitrile, $0.1\%$ TFA, during $30~\mathrm{min}$ , with a flow rate of 10 $\mathrm{{mL}}\mathrm{{min}}^{-1}$ . The calculated weight for Cys- $\mathbf{\alpha}_{\mathrm{~\mathfrak{~a~}~}}$ is 2244.6 Da, found 2243.8 Da $[\mathbf{M}+\mathbf{H}]^{+}$ .
NMR Spectroscopy. One-dimensional $\mathrm{^{1}H}$ NMR spectra were recorded on a Varian Inova Unity 600 NMR spectrometer equipped with a matrix shim system from Resonance Research Inc. using a $90^{\circ}$ pulse of $4.15~\mu\mathrm{s}$ . Solvent suppression was accomplished by weak preirradiation of the water resonance for $2\mathrm{~s~}$ . NMR spectra were the average of 16 transients. Samples were $0.5~\mathrm{mM}$ in peptide in $\mathrm{H}_{2}\mathrm{O}$ : ${\bf D}_{2}\mathrm{O}$ (90:10). The temperature dependence of the $\mathrm{^{1}H}$ NMR spectrum of $2a-a$ was determined at $\mathrm{pH}~3.3$ , and the $\mathrm{\pH}$ dependence was performed at $15~^{\circ}\mathrm{C}$ .
Circular Dichroism Spectroscopy. Circular dichroism (CD) spectra were acquired with signal averaging on a CD6 spectrodichrograph (Jobin-Yvon Instruments SA), and a baseline was recorded separately and subtracted. The instrument was routinely calibrated using d-10- $(+)$ -camphorsulfonic acid. The spectra were processed and presented using the IGOR software from WaveMetrics Inc. Far-UV spectra were recorded from 185 to $260\mathrm{nm}$ , with quartz cells and 2 s response times. Far-UV spectra are the averages of three scans, and ellipticities are reported as mean residue ellipticities. Stock peptide concentrations were determined spectrophotometrically in $6.0\mathbf{M}$ GuHCl using an extinction coefficient at $280~\mathrm{nm}$ of $5690~\mathrm{cm}^{-1}~\mathrm{M}^{-1}$ .
A solution of $20\mu\mathbf{M}2\mathbf{a}-\mathbf{a}$ was denatured by the addition of $_{0-6\mathrm{M}}$ GuHCl at $21~^{\circ}\mathrm{C}$ . The samples were prepared from a $198\ \mu\mathbf{M}$ stock solution of peptide by the addition of aliquots from a $7.68\mathrm{~M~}$ stock solution of GuHCl followed by dilution with water to the desired volume, the $\mathrm{\pH}$ was set to 3.3 in all solutions. The samples were equilibrated for 1 h before analysis. The concentration of the stock solution of GuHCl was determined from its refractive index. Spectra were recorded from 210 to $260~\mathrm{nm}$ , using $0.05~\mathrm{cm}$ quartz cell and $2\mathrm{~s~}$ response time.
The CD spectrum of 2R-R was recorded as a function of concentration at $\mathrm{pH}3.3$ and $21^{\circ}\mathrm{C}$ . Aqueous concentrations studied and respective cell lengths are $1.0\mu\mathrm{M}$ and $1.0\ \mathrm{cm}$ , $2.0\mu\mathrm{M}$ and $1.0\ \mathrm{cm}$ , $20\mu\mathrm{M}$ and $0.05~\mathrm{cm}$ , and $200\mu\mathrm{M}$ and $0.01~\mathrm{cm}$ .
## Results and Discussion
For the design of the branched three-helix bundle, a synthetic approach was first determined. To ligate two fragments by the methodology of NCL, a thioester and a N-terminal Cys are required.8 Recently, the author has prepared a 45-residue peptide with a C-terminal thioester by Fmoc SPPS for use in NCL.11 Using this same strategy, a specific glutamic acid side chain thioester could be formed. To do this, an allyl $\gamma$ -carboxyl orthogonally protected glutamic acid (Glu- $\gamma$ -allyl) was incorporated into the sequence at the desired position during SPPS. After selective allyl deprotection, the free $\gamma$ -carboxyl was available for thioester functionalization before cleavage from the resin. Thereafter, chemoselective amide bond formation between the Glu- $\cdot\gamma$ -thioester and an N-terminal cysteine would form a branched peptide. This site-selective approach was used to ligate the helix, Cys-R, to the loop region of the helix-loophelix, 2R-SBzl (Scheme 1), where Cys indicates the N-terminal cysteine and SBzl indicates the side chain benzyl thioester on Glu22.
The fragment 2R-SBzl was based on the de novo designed sequence of GTD-43, which forms a well-folded helix $-\mathrm{loop-}$ helix dimer in aqueous solution.13,14 To create complementary hydrophobic surfaces and charged interactions to the branching helix Cys-R, 12 mutations were made on the parent 43-residue sequence. The de novo design procedure for Cys- $\mathbf{\alpha}\cdot\mathbf{\alpha}\mathbf{\alpha}^{\mathrm{~d~}}$ was performed as previously described for GTD-43. Briefly, this helix was designed to be amphiphilic with a complementary hydrophobic surface and a hydrophilic surface with designed salt bridges to the other two helices. From the point of branching, the loop of Cys-R consists of $\mathrm{C-G\mathrm{-}G\mathrm{-}F\mathrm{-}}$ , where cysteine is at the N-terminal for thiol ligation, the glycines function as a flexible spacer, and the proline induces the helical structure of the branching peptide. Negative design was incorporated by destabilizing salt bridges for the folded conformation where the branching helix is on the opposite side of the helix-loop-helix as compared to the side-view structure seen in Figure 1a. An aromatic ensemble was incorporated in the hydrophobic core to restrict the dynamics of the folded structure, as found in GTD43.13 This new ensemble consists of Phe10 and Trp13 in helix I, Phe27 and Phe34 in helix II, and Phe $.3^{\prime}$ in helix III. The sequence of the branched peptide 2R-R is seen in Figure 1b.
The helix-loop-helix fragment, $2\mathrm{{a}-\mathrm{{SBzl}}}$ , contains 43 residues with a Glu- $\cdot\gamma$ -benzyl thioester at position 22; this fragment and the Cys-R fragment were synthesized using standard TBTU/ DIPEA activation on a peptide amide resin. Chemoselective ligation of the two synthetic peptide fragments was performed using standard NCL methodology (Scheme 1).8 Ligation was followed by analytical RP-HPLC and was complete within 16 h (Figure 2a). After completion of the ligation, the sulfhydryl group on Cys1′ was capped with $N.$ -ethylmaleimide, and $2a-a$ was readily purified with good yield and identified by MALDIMS (Figure 2b).
The structure and stability of $20-a$ was studied by a number of biophysical techniques. With $\mathrm{^1H}$ NMR spectroscopy, the pH and temperature dependence of the folded structure were determined. In Figure 3 is seen the pH dependence, which shows that the protein has a more well-defined structure at $\mathrm{pH}~3.2$ where the spectrum is well-dispersed and has narrow line widths when compared to the spectra at higher $\mathrm{\pH}$ . Well-dispersed spectra with narrow line widths are criteria that distinguish between a native-like structure and the molten globular state. The temperature dependence of the $^{1}\mathrm{H}$ NMR shows, with increasing temperature, broader line widths and decreased chemical shift dispersion; this shows that $2a-a$ is in slow exchange on the NMR time scale (see Supporting Information).15
The far-UV circular dichroism (CD) spectra of $2a-a$ as a function of concentration are seen in Figure 4, measured range is $1-200\mu\mathrm{M}$ , and no precipitation was observed. The spectra are characteristic of a highly $\mathfrak{a}$ -helical protein, with a maximum at $195\ \mathrm{nm}$ and minima at 208 and $222~\mathrm{nm}$ . As concentration dependence is seen, this indicates that $2a-a$ is aggregating. Analyzing a plot of the CD data at $222~\mathrm{nm}$ and [2R-R] (log scale), it is obvious that a transition is occurring and that the $200\mu\mathrm{M}$ sample is near the transition end (Figure 4, inset). From the experimental data, the low concentration transition end is not seen; however, as the monomeric three-helix bundle is designed to be helical, it is expected to have a high helical content. From these data, it is assumed that the observed concentration dependence is from the self-association of the helical monomer to a helical dimer and that dimerization induces a higher helical content. By fitting the data with an equation that describes a monomer-dimer equilibrium, it was possible to give a preliminary estimate of the dissociation constant, $K_{\mathrm{diss}}$ ${\bf\omega}=2\mu{\bf M}$ , as well as an estimate of the mean residue ellipticity for the monomer at $222~\mathrm{nm}$ , $[\theta]_{222,\mathrm{{mono}}}=-16000$ deg $\mathrm{cm}^{2}$ $\mathrm{d}\mathrm{mol}^{-1}$ .
To determine the aggregation behavior of $2a-a$ more accurately, the protein was further analyzed by sedimentation equilibrium ultracentrifugation. The peptide was analyzed at three concentrations, 15, 25 and $45\mu\mathrm{M}$ , to probe for concentration dependence. In Figure 5 is shown the $15\mu\mathrm{M}$ data globally fitted to a monomer-dimer equilibrium with $M_{\mathrm{W,calc}}$ fixed to $7322\mathrm{Da}$ ; from this, the dissociation constant for the monomerdimer equilibrium was determined as $K_{\mathrm{diss}}=5\mu\mathbf{M}$ , indicating that 2R-R exists as a dimer at the concentrations used for structural studies. The residuals of the $35000~\mathrm{rpm}$ data fit are shown in Figure 5 and are representative of the goodness of the fit as the residuals are random and centered on zero, fitting with higher order aggregates gave less good fits.
The stability of $2a-a$ was determined by chemical denaturation monitored by $[\boldsymbol{\theta}]_{222}$ as a function of GuHCl concentration (Figure 6). The denaturation forms a sigmoid curve with a midpoint of the transition at $2.5\mathrm{~M~}$ GuHCl. Nonlinear leastsquares fitting of a two-state model, including only native dimer and unfolded random coil monomer, the Gibbs free energy of unfolding in aqueous solution $\Delta G^{\circ}(\mathrm{H}_{2}\mathrm{O})$ is determined to 10.3 $\pm\ 0.3\ \mathrm{kcal\mol^{-1}}$ . The measure of the cooperativity of the denaturation $(m_{\mathrm{G}})$ is determined to $1.8\ \mathrm{kcal\mol^{-1}\ M^{-1}}$ .
## Conclusions
In conclusion, 2R-R forms a stable and highly helical branched three-helix bundle dimer. The branched peptide has been successfully synthesized by NCL, which forms a stable amide bond between two peptide fragments that were prepared by general Fmoc chemistry. So far, the exact folding arrangement of the individual helices in the dimeric tertiary structure is currently not determined; a stable tertiary configuration would be a bisecting-w, in the same manner as the bisecting-u found for the helix-loop-helix dimer, R2D.16 A bisecting-w would lock the helices and form a well-shielded hydrophobic core. Future detailed structural analysis will determine the precise nature of the folded dimer. The presented design and synthesis is of general applicability for the simple construction of siteselective branched peptides and proteins and may be extended for use in template and MAP synthetic strategies, as well as for specific bioconjugation of affinity and functional groups to synthetic proteins. The presented six-helix tertiary structure, composed of a dimer of three individual $\mathfrak{a}$ -helices branched together, expands the repertoire with its unique architecture, future possibilities for the construction of novel functions, as well as for the engineering of binding sites for cofactors and metals.
Acknowledgment. I thank Prof. L. Baltzer for fruitful discussions and support, and Dr. M. Lundqvist for assistance with the equilibrium sedimentation ultracentrifugation.
Supporting Information Available: NMR temperature study, equilibrium sedimentation ultracentrifugation, and data analysis. This material is available free of charge via the Internet at http://pubs.acs.org.

File: source_documents/chem/2006/20250613-095738-819-27457.mmd (part 1 of 2)
# Effects of Functionalization, Catenation, and Variation of the Metal Oxide and Organic Linking Units on the Low-Pressure Hydrogen Adsorption Properties of Metal−Organic Frameworks

## abstract
The dihydrogen adsorption isotherms of eight metal-organic frameworks (MOFs), measured at 77 K up to a pressure of 1 atm, have been examined for correlations with their structural features. All materials display approximately Type I isotherms with no hysteresis, and saturation was not reached for any of the materials under these conditions. Among the six isoreticular MOFs (IRMOFs) studied, the catenated materials exhibit the largest capacities on a molar basis, up to 9.8 H(2) per formula unit. The addition of functional groups (-Br, -NH(2), -C(2)H(4)-) to the phenylene links of IRMOF-1 (MOF-5), or their replacement with thieno[3,2-b]thiophene moieties in IRMOF-20, altered the adsorption behavior by a minor amount despite large variations in the pore volumes of the resulting materials. In contrast, replacement of the metal oxide units with those containing coordinatively unsaturated metal sites resulted in greater H(2) uptake. The enhanced affinities of these materials, MOF-74 and HKUST-1, were further demonstrated by calculation of the isosteric heats of adsorption, which were larger across much of the range of coverage examined, compared to those of representative IRMOFs. The results suggest that under low-loading conditions, the H(2) adsorption behavior of MOFs can be improved by imparting larger charge gradients on the metal oxide units and adjusting the link metrics to constrict the pore dimensions; however, a large pore volume is still a prerequisite feature.

Published on Web 01/07/2006
Jesse L. C. Rowsell and Omar M. Yaghi\*
Contribution from the Department of Chemistry, UniVersity of Michigan, 930 North UniVersity AVenue, Ann Arbor, Michigan 48109
## Introduction
Hydrogen storage has been a consistently topical and controversial focus of materials research over the past few decades. The recent increased activity in the field is due to the growing recognition of the negative consequences of fossil fuelbased energy dependency. The storage of this lightweight fuel is just one of the challenges impeding the realization of its potential benefits, but its solution will be crucial for the transportation sector, currently the largest consumer of oil and consequently a major source of airborne pollutants. Due to its low critical temperature, the storage of dihydrogen is primarily an issue of volume; for mobile fueling a sufficient amount of the gas must be compressed under very high pressure (several hundreds of atmospheres) or maintained as a liquid at very low temperature $(20~\mathrm{K})$ . In both cases, the issue of safe handling and refueling is paramount. Further optimization of these physical methods is not believed to be sufficient for widespread implementation of hydrogen as a transportation fuel source, and therefore, chemical storage methods are being explored.1
Hydrogen storage materials fall into two categories: those that dissociate the molecules and chemically bind them as hydrides and those that physisorb the molecules on their surfaces. Clearly, the most important attributes of the second class are high surface area and strong binding potential; thus, microporous adsorbents such as activated carbons and zeolites have been examined.2 More recently, a new class of microporous adsorbents has received attention for their comparable, if not greater, apparent surface areas and pore volumes. Metal-organic frameworks (MOFs) are crystalline, infinite networks assembled by the bonding of metal ions with polyfunctional organic molecules. Their attributes include high porosity, spatial and chemical tailoring, and synthetic scalability. Application of these functional materials, particularly toward gas storage and separation, is now a focus of considerable research.3
Our recent discussion of current progress in the development of MOFs as hydrogen storage materials presented strategies for improving their properties and emphasized the need to broaden our current knowledge of the potential of these materials.4 There are several thousand MOF structures already reported, but only a fraction of these have been studied for this purpose. A logical examination of the structure-property trends of the most promising candidates is required. Through this undertaking, the structural characteristics that most strongly influence the $\mathrm{H}_{2}$ adsorptive capacity of MOFs may be elucidated and provide direction for future studies. $\mathrm{We}^{5,6}$ and others7,8,9 have begun such systematic studies on small subsets of MOFs and related materials, with the early recognition that both the capacities and heats of adsorption could be substantially varied.
We now present data where chemical functionality, catenation, and metal oxide secondary building unit structure have been varied to gauge their relative importance. Improved syntheses are presented for several known materials and one new MOF, the porosities of which have been experimentally demonstrated to be among the largest ever reported. In comparing their dihydrogen adsorption isotherms, measured at $77~\mathrm{K}$ and up to 1 atm, correlations with their crystallographically resolved structural features have been determined. These were further examined by isosteric analysis of $\mathrm{H}_{2}$ adsorption data collected at other temperatures. The results suggest that under low loading conditions, the $\mathrm{H}_{2}$ adsorption behavior of MOFs can be improved by imparting larger charge gradients on the metal oxide units and adjusting the link metrics to constrict the pore dimensions; however, a large pore volume is still a prerequisite feature.
## Experimental Section
Sample Preparation. Detailed syntheses and characterization results are listed below for each material in this study. All samples were prepared by solvothermal methods from a solution or slurry of the starting materials, which included the nitrate salt of the metal ion and the conjugate acid of the linking organic carboxylate. In most cases, large single or twinned crystals of the desired phase were formed, providing initial optical confirmation of product purity. The assynthesized materials were then rinsed with $N,N\mathrm{.}$ -dimethylformamide (DMF, Fisher) to remove unreacted reagents, and immersed in the appropriate activation solvent to exchange the occluded solvent. After activation, the materials were evacuated in situ within the adsorption apparatus prior to adsorption measurements. Characterization of the porous materials was performed by powder X-ray diffraction (Bruker AXS D8 Advance diffractometer, Bragg-Brentano geometry, Cu KR radiation), FT-IR spectroscopy (Perkin-Elmer Spectrum BX, KBr pellet, $4000{-}400~\mathrm{cm^{-1}},$ ), and elemental analysis (Department of Chemistry, University of Michigan).
IRMOF-2, $\mathbf{Zn_{4}O(C_{8}H_{3}B r O_{4})_{3}}$ . 2-Bromobenzene-1,4-dicarboxylic acid ( $\mathrm{0.38~g}$ , 1.6 mmol, Aldrich) and zinc nitrate tetrahydrate $\mathrm{1.5~g}$ , $5.7\ \mathrm{mmol}$ , EM Science) were dissolved in $100~\mathrm{{mL}}$ of $N,N\mathrm{\Omega}$ -diethylformamide (BASF) with stirring in a 1-L wide mouth glass jar. The jar was tightly capped and placed in a $100^{\circ}\mathrm{C}$ oven for $40\mathrm{h}$ to yield cubic crystals. After decanting the hot mother liquor and rinsing with DMF, the product was immersed in chloroform (Fisher) for $3\mathrm{d}$ , during which the activation solvent was decanted and freshly replenished three times. The solvent was removed under vacuum at room temperature, yielding the porous material. Elemental analysis (EA) $\%$ calc/found): C 28.6/ 28.7, H 0.90/0.85, N $0/{<}0.1$ , $Z{\mathrm{n}}~26.0/23.7$ . FT-IR: 3370 (br), 1942 (w), 1579 (s), 1534 (sh), 1484 (m), 1386 (s), 1280 (sh), 1253 (m),
1146 (w), 1037 (m), 907 (w), 888 (w), 829 (m), 802 (w), 767 (m), 734 (w), 661 (w), 541 $\mathrm{(m)}$ .
IRMOF-3, ${\bf Z}{\bf n}_{4}{\bf O}({\bf C}_{8}{\bf H}_{5}{\bf N}{\bf O}_{4})_{3}$ . 2-Aminobenzene-1,4-dicarboxylic acid $\mathrm{0.75~g}$ , 4.1 mmol, Aldrich) and zinc nitrate tetrahydrate $(3.0~\mathrm{g}$ , $11\ \mathrm{mmol}$ , EM Science) were dissolved in $100~\mathrm{{mL}}$ of $N,N\mathrm{\Omega}$ -diethylformamide (BASF) with stirring in a $_{\mathrm{1-L}}$ wide mouth glass jar. The jar was tightly capped and placed in a $100^{\circ}\mathrm{C}$ oven for $18\mathrm{h}$ to yield cubic crystals. After decanting the hot mother liquor and rinsing with DMF, the product was immersed in chloroform (Fisher) for $3\mathrm{d}$ , during which the activation solvent was decanted and freshly replenished three times. The solvent was removed under vacuum at room temperature, yielding the porous material. Elemental analysis (EA) ( $\%$ calc/found): C 35.4/ 35.5, H 1.86/2.00, N 5.16/5.39, Zn 32.1/28.8. FT-IR: 3366 (br), 1619 (sh), 1568 (s), 1499 (m), 1419 (s), 1383 (s), 1258 (m), 1154 (w), 1124 (w), 1064 (w), 947 (w), 898 (w), 834 (m), 796 (m), 768 (m), 696 (w), 582 (w), 515 (w).
IRMOF-6, $\bf{Z}n_{4}O(C_{10}H_{6}O_{4})_{3}$ . 1,2-Dihydrocyclobutabenzene-3,6- dicarboxylic acid $(1.0\mathrm{~g},\ 5.2\mathrm{~mmol}$ , prepared as described in the literature10) and zinc nitrate tetrahydrate $3.0\ \mathrm{g}$ , 11 mmol, EM Science) were dissolved in $100~\mathrm{mL}$ of $N,N\mathrm{\Omega}$ -diethylformamide (BASF) with stirring in a $1\mathrm{L}$ wide mouth glass jar. The jar was tightly capped and placed in a $100^{\circ}\mathrm{C}$ oven for $18\mathrm{h}$ to yield cubic crystals. After decanting the hot mother liquor and rinsing with DMF, the product was immersed in chloroform (Fisher) for 3 d, during which the activation solvent was decanted and freshly replenished three times. The solvent was removed under vacuum at room temperature, yielding the porous material. Elemental analysis (EA) $\%$ calc/found): C 42.5/42.7, H 2.14/2.03, N $0/{<}0.1$ , $\mathrm{Zn}~30.8/27.1$ . FT-IR: 3392 (br), 2972 (w), 2929 (w), 1930 (w), 1579 (s), 1486 (m), 1392 (s), 1332 (sh), 1227 (w), 1199 (m), 1137 (m), 1026 (w), 934 (w), 863 (w), 811 (m), 775 (m), 741 (w), 669 (w), 630 (w), 593 (w), 538 (w), 480 (w).
IRMOF-9, $\bf{Z}n_{4}O(C_{14}H_{8}O_{4})_{3}.$ . $^{4,4^{\prime}}$ -Biphenyldicarboxylic acid $\langle0.3\mathrm{~g~}$ , $1.2\:\mathrm{mmol}$ , Aldrich) and zinc nitrate tetrahydrate $\cdot1.8\ \mathrm{g}$ , 6.9 mmol, EM Science) were stirred for $15\mathrm{min}$ in $100~\mathrm{mL}$ of $N,N.$ -dimethylformamide (Fisher) in a $_{1-\mathrm{L}}$ wide mouth glass jar. The jar was tightly capped and placed in a $100^{\circ}\mathrm{C}$ oven for $18\mathrm{h}$ to yield rectangular prismatic crystals. After decanting the hot mother liquor and rinsing with DMF, the product was immersed in chloroform (Fisher) for $3\mathrm{~d~}$ , during which the activation solvent was decanted and freshly replenished three times. The solvent was removed under vacuum at room temperature, yielding the porous material. Elemental analysis (EA) $\%$ calc/found): C 50.5/ 50.2, H 2.42/2.18, N $0/{<}0.1$ , $Z\mathrm{n}~26.2/23.4$ . FT-IR: 3200 (br), 1934 (w), 1607 (sh), 1581 (s), 1530 (s), 1394 (s), 1270 (sh), 1178 (m), 1143 (w), 1104 (w), 1019 (w), 1004 (m), 874 (w), 852 (m), 796 (w), 767 (s), 700 (m), 681 $\mathrm{(m)}$ , 583 (w), 534 (w), 446 (w).
IRMOF-13, $\bf{Z}n_{4}O(C_{18}H_{8}O_{4})_{3}$ . Pyrene-2,7-dicarboxylic acid ( $\mathrm{0.1\g}.$ , $0.34~\mathrm{mmol}$ , prepared by hydrolysis of the dimethyl ester11) and zinc nitrate tetrahydrate $\mathrm{0.6~g,2.3~mmol}$ , EM Science) were stirred for 15 min in $100\mathrm{mL}$ of $N,N\mathrm{.}$ -dimethylformamide (Fisher) in a 1-L wide mouth glass jar. The jar was tightly capped and placed in a $70^{\circ}\mathrm{C}$ oven for 40 h to yield trigonal block crystals. After decanting the hot mother liquor and rinsing with DMF, the product was immersed in chloroform (Fisher) for $3\mathrm{~d~}$ , during which the activation solvent was decanted and freshly replenished three times. The solvent was removed under vacuum at room temperature, yielding the porous material. Elemental analysis (EA) 1 $\%$ calc/found): C 56.8/53.7, H 2.12/1.95, N $0/{<}0.1$ , Zn 22.9/21.1. FT-IR: 3400 (br), 3037 (w), 2925 (w), 1927 (w), 1800 (w), 1601 (s), 1558 (s), 1459 (s), 1384 (s), 1375 (sh), 1313 (sh), 1256 (m), 1126 (w), 1104 (w), 1000 (w), 904 (m), 818 (m), 768 (w), 744 (m), 703 (m), 599 (w), 500 (w), 446 (w).
IRMOF-20, $\mathbf{Z}\mathbf{n}_{4}\mathbf{O}(\mathbf{C}_{8}\mathbf{H}_{2}\mathbf{O}_{4}\mathbf{S}_{2})_{3}$ . Thieno[3,2-b]thiophene-2,5-dicarboxylic acid (0.75 g, 3.3 mmol, prepared as described in the literature12)
and zinc nitrate tetrahydrate $3.0\mathrm{~g~}$ , 11 mmol, EM Science) were dissolved in $100~\mathrm{mL}$ of $N,N\mathrm{\Omega}$ -diethylformamide (BASF) with stirring in a 1-L wide mouth glass jar. The jar was tightly capped and placed in a $100^{\circ}\mathrm{C}$ oven for $18\mathrm{~h~}$ to yield cubic crystals. After decanting the hot mother liquor and rinsing with DMF, the product was immersed in chloroform (Fisher) for $3\mathrm{~d~}$ , during which the activation solvent was decanted and freshly replenished three times. The solvent was removed under vacuum at room temperature, yielding the porous material. Elemental analysis (EA) ( $\%$ calc/found): C 30.1/29.8, H 0.63/0.90, N $0/{<}0.1$ , S 20.1/18.3, Zn 27.4/23.4. FT-IR: 3378 (br), 3088 (w), 1575 (s), 1481 (s), 1382 (s), 1324 (s), 1173 (m), 1099 (m), 900 (w), 857 (w), 764 $\mathrm{{(m)}}$ , 688 $\mathrm{{(m)}}$ , 534 (w), 499 (w), 439 (w).
HKUST-1, $\mathbf{Cu}_{2}(\mathbf{C}_{9}\mathbf{H}_{3}\mathbf{O}_{6})_{4/3}$ . Benzene-1,3,5-tricarboxylic acid (5.0 g, $24~\mathrm{mmol}$ , Aldrich) and copper(II) nitrate hemipentahydrate $(10.0\ \mathrm{g}$ , $43\mathrm{\mmol}$ , Aldrich) were stirred for $15\ \mathrm{min}$ in $250~\mathrm{mL}$ of solvent consisting of equal parts $N,N\mathrm{\Omega}$ -dimethylformamide (Fisher), ethanol (Fisher) and deionized water in a 1-L wide mouth glass jar. The jar was tightly capped and placed in an $85~^{\circ}\mathrm{C}$ oven for $20\mathrm{h}$ to yield small octahedral crystals. After decanting the hot mother liquor and rinsing with DMF, the product was immersed in dichloromethane (Fisher) for $3\textrm{d}$ , during which the activation solvent was decanted and freshly replenished three times. The solvent was removed under vacuum at $170^{\circ}\mathrm{C}$ , yielding the porous material. Elemental analysis (EA) $\%$ calc/ found): C 35.7/35.7, H 1.00/1.49, $\mathrm{\DeltaN0/{<}0.1}$ , Cu 31.5/29.5. FT-IR: 3440 (br), 1706 (w), 1645 (s), 1587 (m), 1449 (m), 1374 (s), 1112 (w), 1060 (w), 1004 (w), 938 (w), 761 (m), 730 (m), 587 (w), 490 (w).
MOF-74, ${\bf Z}{\bf n}_{2}({\bf C}_{8}{\bf H}_{2}{\bf O}_{6})$ . 2,5-Dihydroxybenzene-1,4-dicarboxylic acid $2.5\ \mathrm{g}.$ , 13 mmol, Aldrich) and zinc nitrate tetrahydrate $_{\textrm{\scriptsize10.0~g}}$ , 38 mmol, EM Science) were dissolved in $500~\mathrm{mL}$ of $N,N\mathrm{\Omega}$ -dimethylformamide (Fisher) with stirring in a 1-L wide mouth glass jar. After dissolution of the reagents, $25~\mathrm{mL}$ of deionized water was added. The jar was tightly capped and placed in an $100^{\circ}\mathrm{C}$ oven for $20\mathrm{h}$ to yield trigonal block crystals. After decanting the hot mother liquor and rinsing with DMF, the product was immersed in methanol (Fisher) for $6\textup{d}$ , during which the activation solvent was decanted and freshly replenished three times. The solvent was removed under vacuum at $270{}^{\circ}\mathrm{C}$ , yielding the porous material. Elemental analysis (EA) $\%$ calc/found): C 29.6/28.5, H 0.62/0.61, N 0/0.18, Zn 40.3/36.5. FT-IR: 3400 (br), 2457 (w), 1616 (sh), 1553 (s), 1457 (m), 1429 (sh), 1406 (s), 1365 (m), 1240 (m), 1193 (m), 1121 (w), 882 (m), 813 (m), 581 (w), 503 (w).
Single-Crystal X-ray Diffraction. The structure of IRMOF-20 was determined by single crystal X-ray diffraction and found to be isoreticular with other IRMOFs previously reported. A colorless block crystal $(0.34~\mathrm{mm}\times0.30~\mathrm{mm}\times0.23~\mathrm{mm})$ was sealed in a capillary and analyzed at 258 K: cubic space group $F m\bar{3}m$ with $a=29.184(3)$ Å, $V=24856(4)\mathring{\mathrm{~A}}^{3}$ , $Z=8$ . Data were collected using graphitemonochromated Mo $\operatorname{Ka}$ radiation on a Bruker SMART APEX diffractometer system. A total of 17084 reflections were collected in the range $1.97^{\circ}\:<\:\theta\:<\:24.72^{\circ}\:$ of which 1121 were independent and 860 were observed $(I>2\sigma[I])$ . The Bruker SHELXTL program was used to solve the structure using direct methods techniques. All stages of weighted full-matrix least-squares refinement were conducted using ${F_{0}}^{2}$ data with the Bruker SHELXTL software package and converged to give $R_{1}=10.6\%$ and $w R_{2}=32.5\%$ $(I>2\sigma[I]).$ ). These values are typical for compounds of this type that contain large volume fractions of disordered solvent. Application of the SQUEEZE routine in the PLATON software package13 reduced these values to $R_{1}=3.41\%$ and $w R_{2}=9.34\%$ $(I>2\sigma[I])$ ), $S=1.001$ . The quality of the refinement was further limited by the two-fold site disorder exhibited by the linking moiety, which was not resolvable in the other space groups examined. This type of disorder is also common among MOF structures composed of links with rotable bonds, and also among several molecular structures containing the thieno[3,2-b]thiophene moiety.
Adsorption Measurements. Dinitrogen and dihydrogen isotherms were measured gravimetrically at $77~\mathrm{K}$ using a previously described method.14 A Cahn C-1000 microgravimetric balance was used to measure the change in mass of samples suspended within a glass enclosure under a chosen atmosphere. Samples were outgassed in situ according to the conditions listed above until constant mass was attained; these varied from 0.2 to $2.0\ \mathrm{g}$ . Prior to admittance of the analyte gas, the entire chamber and manifold were evacuated overnight while the walls were heated several times using a heat gun. The system was purged at room temperature three times with the analyte gas before cooling to $77\mathrm{~K~}$ , and gases were passed through a molecular sieve trap before being exposed to the sample. When hydrogen gas was used, the trap was additionally immersed in liquid nitrogen to remove any condensable impurities. Pressures were measured with two MKS Baratron transducers 622A with the range covering $0{-}10$ and $0{-}1000$ Torr (accuracy $0.25\%$ ). The adsorbate was added incrementally, and data points were recorded when no further change in mass was observed. An empirical buoyancy correction was applied to all data points based on the change in mass of standard aluminum foil weights within the analyte gas at $77~\mathrm{K}$ . Volumetric adsorption measurements were performed at 77, 87, and $195\mathrm{~K~}$ using an Autosorb-1 from Quantachrome Instruments on properly outgassed (see individual procedures above) samples $100{-}200~\mathrm{mg}$ in mass.
Structural Calculations. The surface area and pore volume of each material were calculated using the Connolly method15 and “Available Free Volume” calculation within Cerius2 (Accelrys) was applied to the crystal structure data using a probe radius of $1.82\mathrm{~\AA~}$ , which is appropriate for $\Nu_{2}$ . Pore volumes were also calculated using the “calc solv probe [x]” command within PLATON,13 with $x=1.8\mathring\mathrm{~A~}$ . To reduce inaccuracies generated by framework atom site disorder, ordered models of each structure were generated in lower symmetry space groups where necessary. For noncatenated IRMOFs, space group $P a\bar{3}$ was used with the same cell parameter. The asymmetric unit which describes an ordered variant of the $F m\bar{3}m$ structure includes two $Z\mathrm{n}$ atoms, one O atom, and all of the atoms of one molecular link.
## Results and Discussion
Isoreticular Metal-Organic Frameworks (IRMOFs). The materials studied here display many of the important attributes that have generated interest in MOFs during the past decade. One of these is preparative scalability. Conditions for the growth of large, high-quality single crystals in good yield were first optimized in small scale using $20\mathrm{-mL}$ scintillation vials as reaction vessels. It was found that with slight adjustments of concentration and fractional volume filling the reaction conditions could be extended to 1-L vessels. Variables in the reaction conditions include time, temperature, reagent concentrations, solvent type, and fractional volume filling of the vessel. The synthetic conditions of IRMOFs are similar, requiring excess $Z\mathrm{n}^{2+}$ and concentrations of link that approach saturation at room temperature.16 The similarity in preparations was also observed here; however, we found that alteration of temperature and solvent aided in the preparation of some IRMOFs composed of links with limited solubility. It was also noted that the fractional volume filling of the vessel had an appreciable effect on the yields and crystal quality of the products, presumably due to a difference in the density of heterogeneous nucleation sites on the walls and bottom of the glass vessel.
The common preparative conditions for IRMOFs lead to another of their attributes, the ability to alter their framework metrics and functionality by adroit choice of organic link. All MOFs are in principle reticulated through the connection of metal ions by polycoordinating ligands; however, in only a few instances has a structurally predictive capability been exerted to produce porous frameworks. IRMOFs are composed of linear linking moieties connecting octahedral $Z_{{\mathrm{{n}}_{4}}}\mathrm{{O}}(\mathrm{{O}}_{2}\mathrm{{C}}-)_{6}$ secondary building units (SBUs), resulting in frameworks based on the same primitive cubic topology (or more accurately the augmented version thereof, analogous to the B net in $\mathrm{CaB}_{6}$ ).16 By determining the synthetic conditions that favor the formation of this secondary building unit over the many others that are possible, a material with a desired functionality can be produced by imparting that functionality in the organic starting material.
One structural feature that may influence the amount of hydrogen adsorbed by an IRMOF is the electronic character of the linking organic units. These contain phenylene or polyaromatic cores with available positions for chemical functionalization, as demonstrated by IRMOF-1, -2, -3, and -6, prepared from benzene-1,4-dicarboxylic acid and its bromo-, amino-, and dihydrocyclobuta- derivatives, respectively. The structures of these compounds have been reported previously.16 In this study, we have also demonstrated that heteroatoms can be incorporated in the aromatic backbone of the organic links, by using thieno[3,2-b]thiophene-2,5-dicarboxylic acid as the precursor to IRMOF-20. The structure of this compound was confirmed to be isoreticular with others of this series by structural refinement of single-crystal $\mathbf{\boldsymbol{X}}$ -ray diffraction (see Supporting Information). The framework has pores that are 17.3 and $14.0\mathrm{~\AA~}$ in diameter, as illustrated in Figure 1. Similar attempts were made to produce an IRMOF linked by pyridine2,5-dicarboxylate; however, only salts of molecular chelate complexes were obtained.
A common activation procedure was also found to facilitate the evacuation of the IRMOF frameworks, the crucial step in preparing the porous materials for adsorptive evaluation. The occluded solvent in the as-synthesized samples is first exchanged with chloroform by immersion. This step replaces the strongly interacting guest formamide solvent molecules (possibly as well as reactant molecules and/or solvent decomposition products) with more weakly interacting chloroform molecules that are easily removed under vacuum at room temperature, minimizing pore blockage and framework collapse.16 The resulting materials were determined to be microporous by their Type I adsorption isotherms for $\Nu_{2}$ at $77\mathrm{K}$ . The importance of this activation step is apparent; for instance, highly porous IRMOF-1 samples have not been produced by heating alone17 (although an alternate synthetic procedure was used, producing materials with PXRD intensities that deviate significantly from those calculated from the single-crystal structure). Highly porous IRMOF-1 has been prepared independently with a similar activation procedure, and its large apparent surface area was confirmed by argon adsorption.9
From the dinitrogen adsorption data, the apparent monolayer surface area and pore volume of each material has been estimated. For comparison with other reported materials, both the Langmuir and BET models have been used to calculate the apparent surface area, although it is recognized that for these microporous materials the mechanism of adsorption is pore filling rather than mono- or multilayer coverage.18 The linearized BET equation was fit to data within the range $0.02<P/P^{0}<$ 0.3, and the apparent surface areas were calculated using a molecular cross-sectional area of $16.2\mathring{\mathrm{A}}^{2}$ for both models. The results are presented in Table 1. The BET areas are generally $25-30\%$ less than the Langmuir areas, as often recorded in the literature. The pore volume of each material was determined by extrapolating the Dubinin-Radushkevich equation across the linear region of the low-pressure data points with the assumption that the density of the adsorbate in the pore was the same as the liquid state. From the gravimetric values (in $\mathrm{cm}^{3}/\mathrm{g})$ , the volumetric values were obtained using the evacuated crystal densities. In all cases, the values are substantial; greater than for zeolites and most activated carbons.
The measured porosity indicators of each material can be compared with values calculated from their crystallographic structure data. Surface areas were calculated using the method of Connolly15 with a probe radius equivalent to the kinetic radius of $\Nu_{2}$ . These values show similar trends as the experimental results and are typically $15-30\%$ greater than the Langmuir areas. It is tempting to ascribe these discrepancies to incomplete sample evacuation or partial collapse of the networks; however, since it is clear that pore filling and not monolayer coverage is the correct description of the adsorption mechanism in these materials, we present their values for comparison purposes only. It is more likely that the first layer of adsorbate is simply not as efficiently packed as the convolutions of the Connolly surface describe, and this is not sufficiently compensated by the additional apparent surface area that is due to adsorbate in a second or higher layer. The agreement between the measured and calculated (Cerius2) pore volumes is better, typically within $15\%$ . These values can also be compared with those calculated by PLATON (see Table 1), which are $5\mathrm{-}10\%$ less than those of Cerius2. For very open frameworks such as these, it was observed that the calculated pore volume was weakly dependent on the probe radius, which leads to a $2-3\%$ decrease in volume upon increasing from 1.2 to $2.0\textup{\AA}$ . Similarly, the alteration of grid spacing in the Cerius2 calculations did not have an appreciable effect on the pore volume for values below $1\mathrm{~\AA~}$ (PLATON uses a grid spacing of ${\sim}0.2\mathrm{~\AA~}$ ). However, for structures with narrow channels or apertures, these factors may be more influential; therefore, it is necessary to perform calculations using a probe radius corresponding to the adsorptive. As expected from their large porosities, the materials adsorb considerable amounts of dihydrogen. Isotherms measured at 77 K are shown in Figure 2 for the noncatenated IRMOFs-2, -3, -6, and -20 along with the previously reported data for IRMOF1.6 The rapid mass equilibration ${\sim}10$ min per step) and absence of hysteresis confirmed that dihydrogen is reversibly physisorbed by the materials. In addition to adsorbing comparable amounts at 1 atm $(12-15~\mathrm{mg/g})$ , the isotherm curvature is very similar for these materials, indicating that the chemical differences in the organic links play only a minor role in the adsorption under these conditions. This is emphasized by normalizing the data for the differences in masses of the links, as shown in Figure 2 and listed in Table 1.
These observations corroborate some recent computational studies of the interaction of dihydrogen with the organic and inorganic fragments of the IRMOF structure. Second-order Møller-Plesset (MP2) calculations were used to determine the optimal interaction geometry of $\mathrm{H}_{2}$ with aromatic molecules and to examine the effects of pendant functional groups on the interaction energy.19 For $\mathrm{H}_{2}$ above the centroid of the phenyl ring and oriented perpendicular to it, the interaction energy could be enhanced by ${\sim}15\%$ by functionalization of benzene with an electron-donating group such as methyl or amino. The bromo substituent (not studied in ref 19) is a weak electron-withdrawing group, but may compensate for the small associated decrease in interaction energy between $\mathrm{H}_{2}$ and the ring by stronger direct interaction between $\mathrm{H}_{2}$ and Br due to the greater polarizability of Br. The presence of two coordinated carboxylate groups on the links (found to be slightly activating for the case of $-\mathrm{COOLi^{9,20}},$ may overshadow all of these minor differences.
Thus, the isolated interaction of $\mathrm{H}_{2}$ with the organic links in the IRMOFs studied here should not differ appreciably.
More importantly, another MP2 computational study has suggested that binding on the inorganic $Z_{\mathrm{{n}_{4}}}\mathrm{{O}}(\mathrm{{O}}_{2}\mathrm{{C}}-)_{6}$ units is considerably stronger than on the links,20 and this was demonstrated experimentally by single-crystal $\mathrm{\Delta}X$ -ray and neutron diffraction studies of gases (Ar, $\Nu_{2}$ , and $\begin{array}{r}{\mathbf{H}_{2}\mathbf{\dot{\Psi}}}\end{array}$ ) adsorbed on IRMOF-1.21,22 With decreasing temperature, the localization of adsorbate molecules at discrete sites on the framework was evidenced by regions of increased electron (or nuclear) density. The site of highest occupation, and therefore greatest interaction energy, was located on one set of faces of the metal oxide unit, equidistant to three carboxylates. Since there are four of these principle binding sites (denoted $\mathbf{\alpha}\mathbf{\alpha}\mathbf{\alpha}\mathbf{\alpha}\mathbf{\alpha}\mathbf{\alpha}\mathbf{\alpha}\mathbf{\alpha}\mathbf{\alpha}\mathbf{\alpha}\mathbf{\alpha}\mathbf{\alpha}\mathbf{\alpha}\mathbf{\alpha}\mathbf{\alpha}\mathbf{\alpha}\mathbf{\alpha}\mathbf{\alpha}\mathbf{\alpha}\mathbf{\alpha}\mathbf{\alpha}\mathbf{\alpha}\mathbf{\beta}\mathbf{\alpha}\mathbf{\alpha}\mathbf{\beta}\mathbf{\alpha}\mathbf{\alpha}\mathbf{\beta}\mathrm{~}$ per formula unit, we see from the isotherm data that adsorption at these sites could account for the majority of the uptake in these materials at 77 K and 1 atm, although it is expected that at this temperature adsorbed $\mathrm{H}_{2}$ diffuses between sites on the framework, as modeled for zeolite Na-A.23 Inelastic neutron scattering studies of $\mathrm{H}_{2}$ in IRMOFs indicates this is indeed the case. 5,24
Although the interaction energy of dihydrogen with the organic links of these materials is believed to be similar in magnitude, the functionalized IRMOFs do demonstrate larger uptake under these conditions than IRMOF-1, by up to $25\%$ on a molar basis (Figure 2). For IRMOF-2, -3, and -6, this may be explained by the constriction of the small pores (where the phenylene edges point inward) by the pendant groups. The pore diameters of the ordered $P a\bar{3}$ structures are reduced to $9.6\mathrm{-}9.8\$ $\mathring\mathrm{A}$ from $12.1\mathring\mathrm{A}$ in IRMOF-1, whereas the diameters of the large pores $(15.0\mathrm{\AA})$ are unaffected since the phenylene faces point inward, except for IRMOF-2 $(12.8\mathrm{\AA})$ where the steric demand of the bromo group twists the phenylene ring out of the plane of the carboxylate groups. Reduction in pore size is well-known to enhance the interaction energy when the attractive potential fields of opposite walls overlap.25 It is possible that simply decreasing the interaction distances in the small pore by adorning the links with pendant groups, regardless of their chemical nature, is sufficient to slightly raise the average interaction potential and improve the uptake beyond that primarily associated with the sites on the inorganic clusters. On a gravimetric basis, however, it is clear that the increased uptake by this strategy is moderated by the increased framework mass, and heavier pendant groups (such as bromo) instead result in decreased gravimetric capacity (see Figure 2). Therefore, this does not appear to be a promising strategy for improving the hydrogen uptake by these materials.
IRMOF-20, composed of links that are both longer and narrower than the phenylene-based links, has the largest pores, yet displays the largest uptake on a molar basis. It is concluded that the polarizability of the thieno[3,2-b]thiophene group is indeed sufficiently enhanced to improve the uptake despite the increased distance between the links. Here too, however, the inclusion of heavier S atoms reduces any gain in gravimetric capacity.
Catenated IRMOFs. An alternative strategy for reducing the pore dimensions of IRMOFs is catenation. The interpenetration of two or more frameworks has traditionally been considered an obstacle to producing highly porous frameworks due to the resultant reduction of pore volume. Interweaving, the catenation of two or more frameworks with minimal displacement, has in contrast been cited as beneficial where structural reinforcement may prevent framework collapse.26 The incidence of catenation is favored by the use of longer links, and for framework topologies that are self-duals. These topologies are typically highly symmetric and commonly occurring,27 such as that which underlies the IRMOF series. In our initial studies of $\mathrm{H}_{2}$ adsorption in this series of materials, we observed that catenated IRMOF-11 yielded the largest uptake.6 More recently, highpressure dihydrogen adsorption was demonstrated in four-fold catenated IRMOFs linked by bis(4-carboxyphenyl)binaphthyl derivatives, despite their smaller pore volumes.28 In this report, we have examined two more catenated structures.
IRMOF-9 and -13 were synthesized by a method similar to that for the other IRMOFs. Due to the smaller solubilities of the larger links, $N,N\mathrm{\Omega}$ -dimethylformamide was used as the solvent. Activation was performed using chloroform. Following room temperature activation, dinitrogen adsorption measurements confirmed the porosity of the samples, which displayed surface areas and pore volumes comparable to those of IRMOF-11 (see Table 1). A comparison of the measured values to those calculated from the crystal structure data revealed trends similar to those observed for the noncatenated IRMOFs discussed above. Calculated surface areas and pore volumes for the noncatenated analogues were substantially larger, supporting the correct identification of these phases.
Just as for IRMOF-11, the powder X-ray diffraction pattern of the evacuated sample of IRMOF-13 confirmed its identity as that of the catenated phase, whereas IRMOF-9 loses crystallinity (see Supporting Information). Despite exploration of other activation methods, the crystallinity of IRMOF-9 could not be maintained upon evacuation; yet in all cases the resulting samples were highly porous. A comparison of the crystal structures16 of IRMOF-9 and -11 (or -13) reveals that the mode of catenation is not the same. The two frameworks of IRMOF11 (or -13) are interwoven such that there is minimal separation between the inorganic SBUs, resulting in facial interactions of the clusters, as well as edge-edge interactions of the links in the $\{2\bar{1}0\}$ planes. In contrast, there is a greater distance between the clusters in IRMOF-9, presumably to the advantage of $\mathrm{C-H}^{\mathrm{-}\bullet\bullet}\pi$ interactions between the links. Desolvation of the assynthesized form disrupts these weaker interactions, and the two frameworks become misaligned. The retention of permanent porosity indicates that the frameworks are, for the most part, still intact. Due to the loss of crystallinity of this material, discussion of relationships between its $\mathrm{H}_{2}$ adsorption properties and the crystal structure of the as-synthesized form will be limited, but it should be noted that its crystal density was used to estimate the pore volume in units of $\mathrm{cm}^{3}/\mathrm{cm}^{3}$ in Table 1, and the pore dimensions from the crystal structure are comparable to those of IRMOF-13 despite the differences in their framework orientations.
The interweaving of IRMOF frameworks results in a larger effective thickness of the walls and concomitant reduction of the pore diameters. The specific consequences on the pore structure are discussed below for IRMOF-13 and illustrated in Figure 3. Similar to those of the noncatenated IRMOFs, the pore structure can be viewed as three approximately orthogonal sets of channels which intersect at large cavities. In noncatenated cubic IRMOFs these channels lie along the principle cell axes, while in IRMOF-13 they are directed along [241], [42h1], and [22h1]. The catenation of two frameworks significantly reduces the fixed diameters of the pores (12.4 and $8.7\mathring{\mathrm{~A~}}$ , respectively), and as a result, these pores no longer intersect. Instead, the depth of the apertures connecting them increases and may be considered as small secondary voids $7\mathrm{~\AA~}$ in diameter. There are one large pore, one small pore, and six apertures defined by four $\mathrm{Zn}_{4}\mathrm{OL}_{3}$ formula units; therefore, the fraction of the total volume associated with the apertures is substantial, ${\sim}45\%$ . Further, the apertures are bounded by the edges of two inorganic clusters, where it is believed the interaction energy is higher. The total reduction of the free and fixed diameters in the pore structure should then enhance the heat of adsorption due to the increased overlap of the attractive potential of opposite walls.25
The advantage of constricting the pore dimensions in catenated IRMOFs is demonstrated by their higher adsorption of $\mathrm{H}_{2}$ at low pressure. As shown in Figure 4, IRMOF-13 outperforms IRMOF-1 across the entire range of pressure examined. When these results are scaled for the increased mass of the pyrene link, the uptake at 1 atm is nearly double that of IRMOF-1, despite this material’s substantially larger pore volume. Notably, the uptake at low pressure is considerably larger, i.e. the Henry’s law constant (isotherm slope as $P{\longrightarrow}0\$ ) is greater, indicating the heat of adsorption has indeed been enhanced. This was investigated by isosteric analysis, and is discussed in greater detail below. The measured uptake for
IRMOF-13 is ${\sim}10\%$ greater than that previously reported for IRMOF- $11^{6}$ and seems to indicate the fully aromatic pyrene link gives rise to a slightly higher interaction energy.
