Repository: yasuharaerika/tracer-visualizer

# Knowledge Graph Visualizer

An interactive knowledge graph visualization tool for exploring scientific concepts across multiple domains.

## Features

- **Interactive Graph Visualization** - Explore relationships between concepts using Sigma.js
- **Multi-domain Support** - Switch between Physics, Biology, Chemistry, and Materials Science
- **Search & Filter** - Find specific concepts quickly
- **Ideas View** - Browse and compare research ideas
- **Node Details** - Click on nodes to see detailed information

File: source_documents/chem/2006/20250613-095738-879-5779.mmd
# Nanoscale Metal−Organic Frameworks as Potential Multimodal Contrast Enhancing Agents

## abstract
Nanoscale metal-organic frameworks (NMOFs) based on Gd3+ centers and benzenedicarboxylate and benzenetricarboxylate bridging ligands were synthesized using reverse microemulsions and characterized using SEM, PXRD, and TGA. These NMOFs exhibit extraordinarily large R1 and R2 relaxivities because of the presence of up to tens of millions of Gd3+ centers in each nanoparticle and are thus efficient T1 and T2 contrast agents for MRI. The NMOFs can also be made highly luminescent by doping with Eu3+ or Tb3+ centers. The results from this work suggest that NMOFs can be used as potential contrast agents for multimodal imaging.

Published on Web 06/27/2006
Nanomaterials have been actively pursued as new molecular probes for biomedical imaging.1 The vast majority of nanosized imaging probes are based on purely inorganic materials, such as quantum dots,2 superparamagnetic metal oxides,3 and gold nanoparticles or nanoshells.4 Metal-organic frameworks (MOFs) are a new class of hybrid materials built from metal ions with welldefined coordination geometry and organic bridging ligands which have already shown promise in a number of applications, including catalysis,5 nonlinear optics,6 and gas storage.7 In contrast to inorganic materials, the compositions and structures of MOFs are innumerable owing to the choice of a vast range of metal ions and organic linkers. We thus envision that new multimodal imaging probes can be designed by incorporating suitable metal ions and organic moieties into nanoscale metal-organic frameworks (NMOFs).
Although there is an extensive literature on the synthesis and characterization of bulk MOF materials, few reports have appeared on NMOFs.8 Wang et al. synthesized submicrometer-scale spherical colloids of the $\mathrm{Pt}(p$ -phenylenediamine) system by simply mixing the metal and organic components in aqueous solution,8a whereas Mirkin et al. prepared spherical particles of a zinc MOF via precipitation induced by a poor solvent.8b These methods are, however, not applicable to other metal-ligand combinations, and the amorphous nature of the resulting colloid particles prohibits a detailed understanding of these systems. Herein we wish to report a general waterin-oil microemulsion-based methodology for the synthesis of NMOFs and their preliminary evaluation as multimodal imaging probes.
$\mathrm{Gd}(\mathrm{BDC})_{1.5}(\mathrm{H}_{2}\mathrm{O})_{2}$ (1) nanorods (where BDC is 1,4-benzenedicarboxylate) were prepared by stirring an optically transparent microemulsion of $\mathrm{GdCl}_{3}$ and bis(methylammonium)benzene-1,4- dicarboxylate (in a 2:3 molar ratio) in the cationic cetyltrimethylammonium bromide (CTAB)/isooctane/1-hexanol/water system for $2\mathrm{h}$ . The nanorods of 1 were isolated in $84\%$ yield by centrifugation and washing with ethanol and water. Scanning electron micrographic (SEM) images of 1 demonstrated the formation of nanorods of fairly uniform shape and size (Figure 1). The morphologies and sizes of the nanorods were influenced by the $w$ value (defined as the water/surfactant molar ratio) of the microemulsion systems. For example, nanorods of 1 of $100{-}125~\mathrm{nm}$ in length by $40\ \mathrm{nm}$ in diameter were obtained with $w=5$ and a ${\mathrm{Gd}}^{3+}$ concentration of $50~\mathrm{mM}$ . As the $w$ value was increased to 10, nanorods of 1 (1-2 $\mu\mathrm{m}$ in length and ${\sim}100\ \mathrm{nm}$ in diameter) were obtained under otherwise identical conditions. We have carried out numerous syntheses and have observed very consistent morphologies and sizes for nanorods of 1 under identical conditions. The particle size of 1 was also affected by the reactant concentration and the reactant ratio. A decrease in the concentration of reactants or a deviation of the metal-to-ligand molar ratio from 2:3 typically resulted in a decrease of the particle size. Powder $\mathrm{\DeltaX}$ -ray diffraction (PXRD)
studies showed that the nanorods of 1 were crystalline and had the same diffraction pattern as the bulk phase of $\mathrm{Tb}(\mathrm{BDC})_{1.5}(\mathrm{H}_{2}\mathrm{O})_{2}$ .9 The composition of 1 was further supported by thermogravimetric analysis, which showed that 1 lost the two coordinated water molecules in the $125{-}140~^{\circ}\mathrm{C}$ range.
To probe the generality of NMOF synthesis in reverse microemulsions, we have carried out reactions of $\mathrm{GdCl}_{3}$ and tri(methylammonium)benzene-1,2,4-tricarboxylate (1,2,4-BTC) in the CTAB/isooctane/1-hexanol/water microemulsion system. As shown in Figure 2, irregularly shaped, crystalline nanoplates of [Gd(1,2,4- BTC) $\mathsf{\Gamma}_{1}(\mathrm{H}_{2}\mathrm{O})_{3}\mathsf{I}{\cdot}\mathrm{H}_{2}\mathrm{O}$ , 2, with a diameter of ${\sim}100\ \mathrm{nm}$ and an average thickness of $35~\mathrm{nm}$ were successfully synthesized with a $w$ value of 15. The identity and phase purity of the nanoplates of 2 were also confirmed by PXRD and TGA results (Supporting Information).10 Although reverse microemulsions have been successfully used for the synthesis of a range of nanomaterials, including organic polymers, semiconductors, and metal oxides, these are the first examples of NMOF syntheses in reverse microemulsions.
The presence of the ${\mathrm{Gd}}^{3+}$ centers in 1 and 2 has prompted us to examine their utility as nanoscale contrast agents for magnetic resonance imaging (MRI). MRI is a powerful noninvasive medical diagnostic technique that can differentiate normal tissues from diseased tissues based on their varied NMR water proton signals arising from different water densities and/or nuclear relaxation rates.11 Complexes of highly paramagnetic metal ions, such as ${\mathrm{Gd}}^{3+}$ , are often administered to enhance the image contrast by increasing water proton relaxation rates. Currently available metal chelatebased contrast agents, however, exhibit modest longitudinal (R1) relaxivities, and large quantities (several grams per patient) must be administered to provide adequate MR contrast. We rationalize that 1 and 2 NMOFs contain a large number of ${\mathrm{Gd}}^{3+}$ centers and would therefore give very large relaxivities on a per particle basis. When conjugated to targeting moieties, such nanomaterials can be effective site-specific MR contrast agents owing to their large metal payload.
Relaxivity data obtained with suspensions of 1 in water containing $0.1\%$ xanthan gum showed that nanorods of 1 of ${\sim}100~\mathrm{nm}$ in length and ${\sim}40~\mathrm{nm}$ in diameter (with ${\sim}4.5\times10^{5}\mathrm{Gd}^{3+}/$ nanorod) had an $R1$ value of $35.8~\mathrm{s^{-1}}$ per mM of ${\mathrm{Gd}}^{3+}$ and ${\sim}1.6\times10^{7}~\mathrm{s}^{-1}$ per $\mathrm{mM}$ of nanorod. 1 also exhibited a transverse relaxivity (R2) of $55.6~\mathrm{s^{-1}}$ per mM ${\bf G}\mathrm{d}^{3+}$ and ${\sim}2.5\times10^{7}\mathrm{s}^{-1}$ per mM of nanorod. This level of $R1$ relaxivity is unprecedented and at least an order of magnitude higher than those of ${\mathrm{Gd}}^{3+}$ -containing liposomes which have been shown to be effective target-specific MR contrast agents for cancer and cardiovascular disease.12 Nanorods of 1 of ${\sim}400$ nm in length by ${\sim}70~\mathrm{nm}$ in diameter (with ${\sim}7.4\ \times\ 10^{6}\ \mathrm{Gd}^{3+}/$ nanorod) had an $R1$ value of $26.9~\mathrm{s^{-1}}$ per mM ${\mathrm{Gd}}^{3+}$ and ${\sim}2.0\ \times$ $10^{8}\mathrm{~s~}^{-1}$ per mM nanorod as well as an $R2$ of $49.1~\mathrm{s}^{-1}$ per mM ${\mathrm{Gd}}^{3+}$ and ${\sim}3.6\times10^{8}~\mathrm{s}^{-1}$ per mM of nanorod. A further increase in particle size to ${\sim}1\mu\mathrm{m}$ in length and ${\sim}100\mathrm{nm}$ in diameter $(\sim5.6$ $\times~10^{7}~\mathrm{{Gd^{3+}/n a n o r o d}}$ ) resulted in an $R1$ of $20.1~\mathrm{s}^{-1}$ per mM ${\mathrm{Gd}}^{3+}$ and ${\sim}1.1\times10^{9}~\mathrm{s}^{-1}$ per mM nanorod and an $R2$ of $45.7~\mathrm{s}^{-1}$ per mM ${\mathrm{Gd}}^{3+}$ and ${\sim}2.6\times10^{9}~\mathrm{s}^{-1}$ per mM of nanorod. The inverse size dependence of per mM ${\mathrm{Gd}}^{3+}$ relaxivity observed for 1 is consistent with the decreasing surface-to-volume ratio for the larger nanorods. We believe that the ${\mathrm{Gd}}^{3+}$ centers at or near the surface are primarily responsible for the observed relaxivities. We also measured the relaxivities of nanoplates of 2 of a diameter of ${\sim}100$ nm and an average thickness of $35~\mathrm{nm}$ , which exhibited an $R1$ of $13.0~\mathrm{s}^{-1}$ per mM ${\mathrm{Gd}}^{3+}$ and ${\sim}3.25\ \times\ 10^{7}\ \mathrm{s}^{-1}$ per mM nanoplate (with ${\sim}2.5\times10^{6}\mathrm{G}\mathrm{d}^{3+}/$ /nanoplate) and an $R2$ of $29.4~\mathrm{s}^{-1}$ per mM ${\mathrm{Gd}}^{3+}$ and ${\sim}7.35\times10^{7}~\mathrm{s}^{-1}$ per mM of nanoplate.
As shown in Figure 3c, nanorods of 1 are much more efficient in enhancing the water signals in $T1$ -weighted images than clinically used OmniScan. Interestingly, however, very significant signal reduction was caused by nanorods of 1 in T2-weighted images (Supporting Information) when a spin-echo pulse sequence was used. The very high $R1$ and $R2$ relaxivities exhibited by 1 and 2 thus allow their use as both $T1$ and $\boldsymbol{{T2}}$ contrast agents depending on the MR pulse sequence employed.
We have also successfully synthesized luminescent nanorods of 1 by using ${\mathrm{Eu}}^{3+}$ or $\mathrm{Tb}^{3+}$ dopants. By mixing in $5\mathrm{mol}\%$ of $\mathrm{EuNO}_{3}$ or $\mathrm{TbNO}_{3}$ during the syntheses, nanorods of similar sizes and morphologies to 1 were obtained and had the compositions of $\operatorname{Gd}_{0.95}.$ - $(\mathrm{BDC})_{1.5}(\mathrm{H}_{2}\mathrm{O})_{2}{:}\mathrm{Eu}_{0.05}$ (1a) and $\mathrm{Gd_{0.95}(B D C)_{1.5}(H_{2}O)_{2}\cdot T b_{0.05}}$ (1b). Ethanol dispersions of these doped nanorods are highly luminescent upon UV excitation with characteristic red and green luminescence from ${\mathrm{Eu}}^{3+}$ and $\mathrm{Tb}^{3+}$ , respectively (Figure 3d). These results suggest that NMOFs, such as 1, can be used as potential contrast agents for multimodal imaging.
In summary, we have developed a general reverse microemulsion-based methodology for the synthesis of NMOFs. These NMOFs exhibit large $R1$ and $R2$ relaxivities on a per mM of ${\mathrm{Gd}}^{3+}$ basis and extraordinarily large $R1$ and $R2$ relaxivities on a per mM of nanoparticle basis. Doping of luminescent lanthanide ions was also demonstrated. Molecular targeting of such NMOFs to biomarkers that are associated with certain diseased cells should be feasible to potentially lead to a new class of target-specific multimodal imaging contrast agents.
Acknowledgment. We acknowledge financial support from NSF (CHE-0512495) and NIH grants (U54-CA119343-01 and P20 RR020764-01). W.J.R. thanks NSF for a graduate fellowship, and W.L. is a Camille Dreyfus Teacher-Scholar.
Supporting Information Available: Experimental procedures and nine figures. This material is available free of charge via the Internet at http://pubs.acs.org.
(1) (a) Cheng, M. M.-C.; Cuda, G.; Bunimovich, Y. L.; Gaspari, M.; Heath, J. R.; Hill, H. D.; Mirkin, C. A.; Nijdam, A. J.; Terracciano, R.; Thundat, T.; Ferrari, M. Curr. Opin. Chem. Biol. 2006, 10, 11. (b) Toublan, F. J.-J.; Boppart, S.; Suslick, K. S. J. Am. Chem. Soc. 2006, 128, 3472.   
(2) (a) Alivisatos, A. P. Nat. Biotechnol. 2004, 22, 47. (b) Kim, S.-W.; Zimmer, J. P.; Ohnishi, S.; Tracy, J. B.; Frangioni, J. V.; Bawendi, M. G. J. Am. Chem. Soc. 2005, 127, 10526. (c) Gao, X.; Cui, Y.; Levenson, R. M.; Chung, L. W. K.; Nie, S. Nat. Biotechnol. 2004, 22, 969.   
(3) Weissleder, R.; Moore, A.; Mahmood, U.; Bhorade, R.; Benveniste, H.; Chiocca, E. A.; Basilion, J. P. Nat. Med. 2000, 6, 351.   
(4) (a) Chen, J.; Saeki, F.; Wiley, B.; Cang, H.; Cobb, M. J.; Li, Z.-Y.; Au, L.; Zhang, H.; Kimmey, M. B.; Li, X.; Xia, Y. Nano Lett. 2005, 5, 473. (b) Loo, C.; Lowery, A.; Halas, N.; West, J.; Drezek, R. Nano Lett. 2005, 5, 709. (c) Nam, J.-M.; Thaxton, C. S.; Mirkin, C. A. Science 2003, 301, 1884.   
(5) (a) Wu, C.; Hu, A.; Zhang, L.; Lin, W. J. Am. Chem. Soc. 2005, 127, 8940.   
(6) Evans, O. R.; Lin, W. Acc. Chem. Res. 2002, 35, 511.   
(7) Matsuda, R.; Kitaura, R.; Kitagawa, S.; Kubota, Y.; Belosludov, R. V.; Kobayashi, T. C.; Sakamoto, H.; Chiba, T.; Takata, M.; Kawazoe, Y.; Mita, Y. Nature 2005, 436, 238.   
(8) (a) Sun, X.; Dong, S.; Wang, E. J. Am. Chem. Soc. 2005, 127, 13102. (b) Oh, M.; Mirkin, C. A. Nature 2005, 438, 651.   
(9) (a) Bondareva, L. N.; Dvornikova, L. M.; Knyazeva, L. D. IzV. Vyssh. Uchebn. ZaVed. Khim. Khimich. Tehknol. 1974, 17, 342. (b) Reineke, T. M.; Eddaoudi, M.; Fehr, M.; Kelley, D.; Yaghi, O. M. J. Am. Chem. Soc. 1999, 121, 1651.   
(10) PXRD indicates that nanoplates of 2 have the same structure as the known bulk phase. See: Jin, Z.-S.; Duan, Z.-B.; Wei, G.-C.; Ni, J.-Z. Chin. J. Sruct. Chem. 1990, 9, 69.   
(11) (a) Toth, ÄE.; Helm, L.; Merbach, A. E. The Chemistry of Contrast Agents in Medical Magnetic Resonance Imaging; John Wiley & Sons: Chichester, U.K., 2001. (b) Caravan, P.; Ellison, J. J.; McMurry, T. J.; Lauffer, R. B. Chem. ReV. 1999, 99, 2293.   
(12) Morawski, A. M.; Lanza, G. A.; Wickline, S. A. Curr. Opin. Biotechnol. 2005, 16, 89.
