Repository: yasuharaerika/tracer-visualizer

# Knowledge Graph Visualizer

An interactive knowledge graph visualization tool for exploring scientific concepts across multiple domains.

## Features

- **Interactive Graph Visualization** - Explore relationships between concepts using Sigma.js
- **Multi-domain Support** - Switch between Physics, Biology, Chemistry, and Materials Science
- **Search & Filter** - Find specific concepts quickly
- **Ideas View** - Browse and compare research ideas
- **Node Details** - Click on nodes to see detailed information

File: source_documents/chem/2007/20250613-095738-753-28329.mmd (part 1 of 2)
# Mesoporous Materials for Drug Delivery

## abstract
Research on mesoporous materials for biomedical purposes has experienced an outstanding increase during recent years. Since 2001, when MCM-41 was first proposed as drug-delivery system, silica-based materials, such as SBA-15 or MCM-48, and some metal-organic frameworks have been discussed as drug carriers and controlled-release systems. Mesoporous materials are intended for both systemic-delivery systems and implantable local-delivery devices. The latter application provides very promising possibilities in the field of bone-tissue repair because of the excellent behavior of these materials as bioceramics. This Minireview deals with the advances in this field by the control of the textural parameters, surface functionalization, and the synthesis of sophisticated stimuli-response systems.

Keywords:
controlled release $\cdot\cdot$ drug delivery $\cdot\cdot$ mesoporous materials $\cdot\cdot$ stimuli-responsive materials surface functionalization
Research on mesoporous materials for biomedical purposes has experienced an outstanding increase during recent years. Since 2001, when MCM-41 was first proposed as drug-delivery system, silicabased materials, such as SBA-15 or MCM-48, and some metal–organic frameworks have been discussed as drug carriers and controlledrelease systems. Mesoporous materials are intended for both systemicdelivery systems and implantable local-delivery devices. The latter application provides very promising possibilities in the field of bonetissue repair because of the excellent behavior of these materials as bioceramics. This Minireview deals with the advances in this field by the control of the textural parameters, surface functionalization, and the synthesis of sophisticated stimuli-response systems.
## 1. Introduction
Controlled drug-delivery systems (DDSs) are one of the most promising applications for human health care and represent an ever-evolving field for biomedical materials science.[1–4] The development of new active molecules and potential treatments, such as gene therapy, is leading to the development of new therapeutic agents and the enhancement of the mechanisms to administer them. Basically, a drugdelivery system can be described as a formulation that controls the rate and period of drug delivery (i.e. time-release dosage) and targets specific areas of the body. Unlike traditional therapies, which show a saw-tooth curve of drug concentration in plasma, DDSs are designed to maintain therapeutic levels during the treatment period.[4]
The field of nanotechnology in recent years has motivated researchers to develop nanostructured materials for biomedical applications. In 2001, the mesoporous material MCM-41 was proposed as a DDS.[5] MCM-41 was synthesized in the 1990s as a member of the M41S family of molecular sieves.[6] In general, mesoporous materials are derived from supramolecular assemblies of surfactants, which template the inorganic component (commonly silica) during synthesis.[6–9] After the surfactant is removed, commonly by pyrolysis or dissolution with the appropriated solvent, the silica mesoporous matrices are potential drug carriers with the following features:
a) An ordered pore network, which is very homogeneous in size and allows fine control of the drug load and release kinetics;   
b) A high pore volume to host the required amount of pharmaceuticals;   
c) A high surface area, which implies high potential for drug adsorption;   
d) A silanol-containing surface that can be functionalized to allow better control over drug loading and release.
These unique features make mesoporous materials excellent candidates for controlled drug-delivery systems, and intensive research has been carried out on this topic during recent years. Commercial DDSs—commonly based on polymer technology—are very successful systems that cover several fields, such as implantable, oral, transdermal, and injectable drug reservoirs. These systems also serve in a vast number of medical and pharmaceutical applications, such as in orthopedics and dentistry.[10] However, one of the main and more specific problems of DDSs at present is the loss of activity of several drugs before reaching the target tissue as a result of premature degradation of the active agent. In this context, stimuli-responsive systems that exhibit “zero premature release” could play a fundamental role in enabling this task. Other specific long-term treatments could require an increase or decrease in the rate of drug release, depending on the disease evolution. For this purpose, implantable systems able to respond to external stimuli (e.g., magnetic fields) or internal $\mathrm{pH}$ changes would be also very interesting, regardless of whether they also exhibit zero premature release behavior.
Implantable drug-delivery systems for local drug release in bone tissue are one of the most promising therapeutic concepts in orthopaedic surgery. Oral administration commonly requires very high, sometimes also low, effective dosages to reach sufficient drug concentrations in the poorly irrigated bone tissue. Antibiotics, growth factors, chemotherapeutic agents, antiestrogens, and anti-inflammatory drugs are good candidates for the most common bone-related therapies.
These different situations cannot be always catered for by conventional drug-delivery devices. The sophisticated and rational design of stimuli-responsive systems often needs well-structured porosity and high surface areas to support the chemical species (frequently polymers) that are to control the drug release. In the case of bone-implantable DDSs the problem is even clearer from the point of view of the clinical practice. After a bone prosthesis setting, the most common antibiotic treatment is the implantation of poly(methyl methacrylate) (PMMA) beads loaded with gentamicin. These systems must be removed in a second surgical procedure, which is a substantial drawback. DDSs exhibiting the properties of biocompatible bioceramics would be highly desirable in these cases, and silica-based mesoporous materials fulfill this condition.
In this Minireview we collect and analyze some of the most relevant milestones in the research of mesoporous materials for controlled drug delivery, mainly those intended as bone implants and for oral administration. To provide a comprehensible and global overview to the reader, this work firstly analyzes biocompatibility aspects, which are inherent to all material intended to interact with biological systems. Secondly, we consider the basic aspects of the textural properties (surface and porosity) that contribute to the understanding of drug-adsorption and controlled-release processes. Finally, more sophisticated stimuli-responsive materials are reviewed, whether they exhibit zero-premature release or not. These systems are very desirable when hightoxicity drugs are involved.
## 2. Biocompatibility of DSSs
DDSs have to deal with the physiological environment when performing their functions during oral intake or implantation. Whereas the former situation requires nontoxicity, in the latter these systems have to be considered as biomaterials, that is, nonviable materials that become a part of the body either temporarily or permanently to restore, augment, or replace the natural functions of the living tissues or organs. Therefore, the proper function of the implanted material is restricted by its long-term biocompatibility, which is a dynamic, two-way process that involves the timedependent effects of the host on the material and of the material on the host. Moreover, the biocompatibility of any implanted material relies on several parameters regarding the
Mara Vallet-Reg was born in Las Palmas, Spain, in 1946. She studied Chemistry at the Universidad Complutense de Madrid (UCM) and received her PhD there in 1974. She is full professor of Inorganic Chemistry and Head of the Department of Inorganic and Bioinorganic Chemistry at the Faculty of Pharmacy (UCM). Her current research field is solid-state chemistry, covering aspects of synthesis, characterization, and reactivity in oxides and bioceramics.
Francisco Balas was born in Madrid, Spain, in 1973. After receiving his PhD from the Universidad Complutense de Madrid (UCM) in 2002, he enjoyed a postdoctoral position in Japan researching titania-based bioceramics. Currently, he is assistant lecturer in the Department of Inorganic and Bioinorganic Chemistry at the Faculty of Pharmacy (UCM). His research interests focus on drug- and protein-delivery systems based on ordered mesoporous materials.
Daniel Arcos was born in Madrid, Spain, in 1971. He currently holds a postdoctoral research position (“Ram7n y Cajal” grant) at the Universidad Complutense de Madrid, Spain. Since completing his PhD in 2002 on the synthesis and evaluation of bioactive glasses and glass ceramics, he has worked on the structural studies of silicon-containing hydroxyapatites. Currently, his research is focused on mesoporous materials for biomedical applications.
site of implantation, the shape and size of the material, as well as its surface chemistry.[11]
The sequence of biological reactions that occur when a material is exposed to blood begins with the rapid adsorption of certain proteins onto the surface of the material. Depending on the type of such proteins, this process is followed by platelet adhesion. Afterwards, immune and inflammatory cells act to protect the body by isolating the foreign material in a fibrous capsule. Encapsulation in this context does not mean a non-biocompatible state and can be considered a normal response. However, the collagen capsule is a barrier for an encapsulated drug to diffuse into the surrounding tissue and for nutrients to supply the encapsulated cells. Also, the activation of adherent platelets leads to the formation of thrombi on the surface. Almost all biomaterials are known to cause surface-induced thrombosis, which, besides the medical complications related to thrombi, affects the drug-release profiles.
Implantable DDS materials should provide an adequate combination of the desired biological response and the release of drugs against the inflammatory and encapsulation processes.[12] Among the biomaterials that display biocompatibility are the silica-based systems.[13–15] The biocompatibility of silica nanospheres that interact with cellular systems has been demonstrated.[16] Also, surface functionalization of
MCM-41 nanoparticles has been shown to regulate the material endocytosis, a key factor for intracellular delivery.[17]
Osteointegration is a fundamental factor for the performance of implantable DDSs intended as permanent bone grafts. During the drug-releasing process, both matrix degradation and tissue ingrowth occur at the implant site. The latter process is accompanied by the deposition of calcium and phosphate ions on the material surface to deposit a poorly crystallized apatite phase similar to the inorganic phase of bones.[18,19] This set of reactions modifies the drug-release kinetics with respect to other “inert” systems, such as PMMA beads. This phenomenon, known as bioactivity, constitutes an advantage over currently used polymer-based devices. All these surface reactions affecting biocompatibility and bioactivity must be taken into account before application of a DDS.
## 3. The Influence of Textural Properties on Performance
## 3.1. Pore Size
When considering mesoporous materials for DDSs, an essential question arises: how are drugs to be incorporated into a mesoporous matrix? The drug incorporation is commonly carried out by soaking of the matrix in a highly concentrated drug solution and subsequent drying. Therefore, the process is mainly based on the adsorptive properties of mesoporous materials. The pore size of mesoporous materials determines the size of the molecule that can be adsorbed into the mesopores. Thus, the adsorption of molecules in the mesoporous matrix is governed by size selectivity. Commonly, pore diameters slightly larger than the drug molecule dimensions (pore/drug size ratio $>1$ ) are enough to allow the adsorption of drug inside the pores. One of the most important characteristics of mesoporous materials is that the mesopores diameters can be tuned from $1.5\mathrm{nm}$ to several tens of nanometers by changing the chain length of the surfactant, employing polymeric structure-directing agents, or solubilizing auxiliary substances into micelles.[20,21] These different tools allow mesoporous matrices to be tailored to host either small molecules or macromolecules such as proteins.
Mesoporous materials exhibit molecular-sieve properties for relatively large molecules. Hata et al. reported in 1999 that taxol, an anticancer substance, was adsorbed into FSM-type mesoporous silica when the pore size was larger than $1.8\mathrm{nm}$ .[22] Although the proposed system was not designed as a DDS, their studies set an important precedent for this field. These authors for the first time considered the molecular-sieve properties of mesoporous silicas and the solvent polarity as fundamental factors for drug loading. However, when mesoporous materials are designed as DDS, the pore size not only exerts a molecular-sieving function but also controls the drug-release rate. When MCM-41 was first tested as DDS,[5] our research group used $\mathbf{C}_{12}\mathrm{TAB}$ and $\mathrm{C_{16}T A B}$ as structure directing agents $\mathbf{\bar{C}}_{12}\mathbf{TAB}=$ dodecyltrimethylammonium bromide, $\mathrm{{C_{16}T A B=}}$ hexadecyltrimethylammonium bromide). The MCM-41 with larger pore size, obtained using $\mathrm{C_{16}T A B}$ , released $68\%$ of the loaded ibuprofen (IBU) after $24\mathrm{h}$ in simulated body fluid (SBF). In contrast, MCM-41 obtained with $\mathbf{C}_{12}\mathbf{TAB}$ released only $55\%$ of the drug after the same period of time.
Further studies confirmed the role of the pore size as drug-delivery controller.[23] When IBU is incorporated into MCM-41 mesoporous materials with pore diameters between 2.5 and $3.6\mathrm{nm}$ , an increase in release rate with pore size is evident (Figure 1).
The concept of pore size as a kinetic-release controller is not only applicable to 2D hexagonal structures, such as MCM41, but also to 3D cubic ones, such as MCM-48 mesoporous materials. Our group has studied incorporation of IBU into MCM-48 molecular sieves, which have a cubic unit cell with $I a3d$ symmetry and a pore size of $3.6\mathrm{nm}$ , as well as into LPIa3d, which possesses the same symmetry but exhibits a larger pore size of $5.7\mathrm{nm}$ .[24] After fitting the release plots to a Higuchi model,[25] we determined that IBU released faster from LP-Ia3d, which indicates that the pore-size effect is also present in mesoporous DDSs for this symmetry ordering.
Andersson et al. considered additional factors that affect the porosity and the kinetic release.[26] They reported the influence of the pore connectivity, geometry, and matrix degradation in aqueous media, as well as the pore-size effect. The stability of the pore structure varies depending on the thermal treatment (which determines the thickness of the silica wall), and consequently the kinetic release of the drug changes during the drug-delivery process. Structures containing cagelike or corrugated pores (which are essentially equivalent to larger pores connected through smaller windows) seem to be excellent matrices for long-term drug delivery.
Very recently, Qu et al.[27] reported the release of captopril from several 2D hexagonal structures $\mathbf{\Delta}_{\mathbf{MCM-41}_{12}}$ , $\mathbf{MCM-4}1_{16}$ and SBA-15). The authors described the influence of pore size on the kinetic processes: not only on the kinetic release of drug, but also on the kinetic loading (the final amount of drug adsorbed essentially depends on the surface area). They also pointed out that the pore-size effect can be evaluated only if the morphology is similar at the microstructure level. As an example, when the microstructure of the matrix consists of small spherical particles $(120-250\mathrm{nm})$ ), the drug release is faster than that observed in bigger rodlike particles $20\upmu\mathrm{m}$ in length), independent of the mesopore size. Similarly, our research group reported important differences at the macroscopic level in the kinetic release of amoxicillin from powder and disk-shaped samples.[28]
Adsorption experiments carried out with alendronate[29] (small molecule) and albumin[30] (macromolecule) on SBA-15 indicate that the very high or very low drug molecule/pore size ratios are, in both cases, inadequate for incorporating large amounts of drug.
## 3.2. Surface Area
As mentioned in Section 3.1, the drug-loading process is mainly based on the adsorptive properties of mesoporous materials. Therefore, the surface becomes the most determining factor for the amount of adsorbed drug. In general terms, it is convenient to host large amounts of pharmaceuticals or, at least, to have the choice of incorporating high or low doses of a drug into the matrix. This challenge can be tackled by two different approaches: by increasing/reducing the surface area or by modifying the surface–drug affinity. The first approach involves the amount of surface available for the drug molecules. So long as the pore size allows the drug to get into the matrix, the higher the surface area the higher the amount of drug adsorbed. The final drug content can be very sensitive to the surface area $S_{\mathrm{BET}}$ We synthesized MCM-41 and SBA-15 (both 2D hexagonal structures) with $S_{\mathrm{BET}}$ values of 1157 and $719\mathrm{m}^{2}\mathrm{g}^{-1}$ , respectively. When both matrices were loaded with alendronate under the same conditions, the maximum loads of alendronate obtained were 139 and $83\mathrm{mgg^{-1}}$ for MCM-41 and SBA-15, respectively.[29] Thus, the value of $S_{\mathrm{BET}}$ is closely correlated with the maximum load of the matrix surface.
A hybrid route, which consists of combining the high and regular porosity of mesoporous materials with the presence of organic groups within the framework, was recently reported for DDSs.[31] The final compounds are metal–organic frameworks (MOFs) that exhibit large $S_{\mathrm{BET}}$ values as well as high drug loading and controlled release. These materials are denoted MIL (Materials Institute Lavoisier); the structures of MIL-100 and MIL-101 are shown in Figure 2a.
MIL-100 and MIL-101 have surface areas of 3340 and $5510\mathrm{m}^{2}\mathrm{g}^{-1}$ , respectively, which are 3 and 5 times larger than the $S_{\mathrm{BET}}$ values measured for the MCM-41 inorganic mesoporous materials alone. Moreover, MIL-100 is able to adsorb $350\mathrm{mgg^{-1}}$ IBU, and MIL-101 loads $1400\mathrm{mgg^{-1}}$ under the same conditions. These differences were attributed to the pore sizes and structural effects, particularly the accessible dimensions of the windows of the cages in the solids, which are larger in MIL-101. The behavior of these materials has been also compared with that of silica-based MCM-41 with $S_{\mathrm{BET}}{=}1157\ \mathrm{m}^{2}\mathrm{g}^{-1}$ . MCM-41 and MIL-100 materials showed very similar IBU dosage and kinetics, whereas the drug content of MIL-101 is 4 times larger than in MCM-41.
However, it must be taken into account that these drug adsorption levels are a consequence of the high surface area provided by the external micropores, as the IBU molecules are mainly retained outside the zeotype architecture. This adsorption mechanism differs from that of silica-based mesoporous materials, which show lower $S_{\mathrm{BET}}$ values but possess accessible mesopores for drug storage and release.
The IBU release profiles are compared in Figure $2\ensuremath{\mathrm{b}}$ for both the MIL materials and MCM-41. As it is speculated that most of the drug is adsorbed in the outermost micropores of MIL materials and only a small amount is retained in the closed mesopore cavities, the drug release should follow different delivery kinetics from that of MCM-41. Two sections can be observed in the release profiles of the MIL materials, corresponding to the release from micropores and from mesopores. In MCM-41, as the drug is essentially loaded into the mesopore channels, the release profile only shows one exponential profile.
The release from MCM-41 and MIL-100 is very similar even though the total surface area is different, whereas the release for MIL-101, with more open mesopores, is larger (Figure 2 b). This difference is mainly due to the interaction of IBU molecules with the terephthalic units inside the cavities, which may retain the drug molecules and release them when the micropore windows are clear, that is, when the drug adsorbed in the outer surface has been already delivered.
Although the release profile of IBU from this kind of material could be of interest owing to the special nature of MOF matrices, chromium-containing MIL materials are not biocompatible; iron-based MOFs within the same structure are currently under development.
## 3.3. Pore Volume
The surface area and pore diameter are critical factors for drug adsorption and release in implantable ceramic-based drug-delivery systems. The outermost mesopore surface of virtually insoluble porous frameworks is responsible for the interaction with the loaded drug. As the pore size is
usually less than $15\mathrm{nm}$ and surface areas are roughly $1000{\mathrm{m}}^{2}{\mathrm{g}}^{-1}$ , the pore volumes are generally in the range of $2.0\mathsf{c m}^{3}\mathsf{g}^{-1}$ . The drug–mesopore interaction is a surface phenomenon; however, weak drug–drug interactions can result under loading conditions and could lead to the pore filling. In this case, the pore volume is a key factor in determining the amount of drug adsorbed. It was recently reported that several consecutive loadings of drug in ordered mesoporous materials leads to larger filling of the mesopores, which was attributed to the increased drug intermolecular interactions within the pore voids, whereby larger pore volumes may result in greater drug loading.[32]
## 4. Functionalization of Mesoporous Drug-Delivery Systems
The keystone in the development of silica mesoporous materials as DDSs is the modification or functionalization of the surface through organic groups.[33,34,56,58] This process provides numerous possibilities to control drug adsorption and release. Mesoporous silica shows a high density of silanol groups, which can be used to obtain functionalized surfaces by grafting organic silanes $((\mathrm{RO})_{3}\mathrm{SiR}^{\prime}$ ). Figure 3 collects some of the most-used functional groups together with several drugs employed in these systems so far.
The drug release can be effectively controlled by different methods, the most developed of which is increasing the drug– surface interaction. For this purpose the surface is functionalized with chemical groups that are able to link to the drug molecules through ionic bonds or through ester groups.[35] One of the most studied cases is the adsorption of IBU on functionalized matrices. IBU was incorporated in these systems on the assumption that its carboxy group links the silanol groups at the surface (Figure 4). However, this situation is not exclusive in nonfunctionalized matrices, as drug–drug interactions are also present and lead to the formation of IBU dimers.[36] This dimer configuration is formed by an intermolecular hydrogen bond through the carboxy groups. Babonneau et al.[37,38] showed by NMR studies that the IBU molecules exhibit high mobility, which is incompatible with the behavior of molecules linked at the pore wall of mesoporous silica. On the contrary, this mobility agrees with dimers physisorbed on the surface and also explains the predominant initial burst effect observed for these systems.
The IBU linkage is quite different when the surface is functionalized. Our research group[39] and thereafter Song et al.[40] reported the functionalization of MCM-41 and SBA15, respectively, with amino groups as an effective method to control IBU release. The ionic interaction between the carboxy groups in IBU and the amino groups on the matrix surface allows the release rate of IBU from amino-functionalized SMMs to be effectively controlled $\mathbf{\boldsymbol{S}}\mathbf{\mathbf{M}}\mathbf{M}=$ silica mesoporous material). This evidence is also supported by NMR analysis,[37,38] which revealed that IBU molecules are tightly linked at the surface because the drug–surface ionic interactions are stronger than the IBU dimer hydrogen bonds.
Ionic interactions also form when drug molecules that contain amino groups are linked to carboxylic acid functionalized mesoporous silica. Very recently, Tang et al. reported the adsorption of famotidine on carboxylic acid functionalized MSU materials $\mathbf{\mathrm{\mathbf{MSU}}}=\mathbf{\dot{\tau}}$ Michigan State University).[41] The carboxylation was carried out by the acid-catalyzed hydrolysis of cyano to carboxylic acid groups, and the results obtained by these authors demonstrate that the adsorption of famotidine depends mainly on the degree of functionalization.
The studies reported so far indicate that the postsynthesis functionalization method (i.e., functionalization after the removal of surfactant) leads to better results than the cocondensation method.[39,40] Recently Zeng et al. introduced some controversy in this topic. They stated that owing to a higher degree of order and the uniform distribution of functional groups, a better drug-delivery rate could be obtained by using the co-condensation method, rather than postsynthesis or solvothermal processes.[42,43]
Our research group recently reported amino-functionalized MCM-41 and SBA-15 mesoporous silica-based materials containing alendronate for bone repair or regeneration.[44] Alendronate belongs to the bisphosphonate family, which inhibit bone resorption by osteoclasts (Figure 5). In both systems, the surfaces of the pore walls were organically modified with amino groups. After $24\mathrm{h}$ in an aqueous alendronate solution, the amino-modified materials showed a drug loading almost 3 times higher than that of the unmodified materials. This different behavior could be explained by the different chemical interaction between the phosphonate groups in alendronate with the silanol groups in the case of the unmodified materials and with the amino groups covering the surface of the mesopore walls of the modified materials.
Under the loading conditions $\left(\mathrm{pH4.8}\right)$ , the interaction between the silanol group in the substrate and the phosphonate group of the adsorbed drug is weaker than that between the amino and the phosphonate groups. The adsorption of alendronate molecules on the amino-modified materials was 22 and $37\%$ in SBA-15- $\cdot\mathrm{NH}_{2}$ and $\begin{array}{r}{\mathbf{MCM-}41{\-\mathbf{NH}_{2}}.}\end{array}$ , respectively. These alendronate loads are significantly larger than those obtained for the unmodified materials: $8\%$ in SBA-15 and $14\%$ in MCM-41. This work demonstrated that the amount as well as the delivery rate of adsorbed bisphosphonate can be modulated through modification of the surface of the pore walls through organic molecules. At physiological $\mathrm{\pH}$ $\mathrm{(pH7.4)}$ , the differences in polarity between the silica surface and the bisphosphonate, or between the $\mathrm{PrNH}_{2}$ -covered surface and the bisphosphonate, induce weakening of the adsorbed molecules, which are then slowly released to the media.
A second strategy for effective control of drug release is functionalization of the surface with hydrophobic species. In this case, the drug–surface interactions are not necessarily increased, but the drug transport out of the matrix is seriously impeded as the aqueous medium does not easily penetrate inside the pores. This strategy has been recently developed by several authors. Our group reported the controlled release of erythromycin, an antibiotic that belongs to the macrolide family, from functionalized SBA-15.[45] The surface was modified with octyl and octadecyl moieties by treating the mesoporous matrix with trimethoxyoctylsilane and trimethoxyoctadecylsilane, respectively. The consequences on the mesoporous SBA-15 were a decrease of the effective pore size and a decrease of the wettability of the surface by aqueous solutions. We could effectively control the release rate of erythromycin. For example, the octadecyl-functionalized sample exhibited a release rate one order of magnitude lower than that of nonfunctionalized SBA-15.
Similar results were obtained by other authors with mesoporous materials modified by silylation. Captopril[46] and ibuprofen[47] have been incorporated and both cases showed a lower drug loading when silylation is carried out. However, well-defined controlled drug release can be achieved by tailoring the surface properties of mesoporous silica materials by regulating the degree of silylation. Table 1 collects some the matrix–drug systems reported so far as well as the drug load reached for these systems.
## 5. Dosage in Mesoporous Materials
A very important issue for drug-delivery systems is the actual amount of drugs that can be delivered to the targeted sites, that is, the dosages. Questions such as “what dosage has to be achieved when mesoporous materials are formulated as tablets or as bone implants?” arise when a DDS is under development. Obviously, there are many factors that determine the appropriated dosage, including patient characteristics, bioavailability (in the case of oral delivery), and treatment duration.
For oral DDSs, it is desirable to develop matrices for “once-daily” formulations. If it is assumed that all the drug is released according to zero-order kinetics, the amount of drug incorporated should be that indicated for each daily treatment. For famotidine loaded in MSU materials, between 40 and $500\mathrm{mg}$ of drug could be adsorbed in and released from a $1.5\mathrm{-g}$ mesoporous tablet. The indicated dose of famotidine is
$40\mathrm{mg}$ per day for the treatment gastric ulcers and $500\mathrm{mg}$ per day for the treatment of Zollinger–Ellison syndrome.[41] Another example is captopril-loaded MCM-41;[46] captopril is an orally active inhibitor of the angiotensin-converting enzyme and is used for the treatment of hypertension and congestive heart failure. The recommended daily dosage for captopril ranges between 50 and $100\mathrm{mg}$ per day. Up to $32\%$ of captopril was incorporated into MCM-41 matrices, indicating that a $300{\cdot}\mathrm{mg}$ tablet could contain the maximum daily dosage, and drug release was complete within $24\mathrm{h}$ in simulated stomach fluid.
The scenario is quite different for long-term implantable drug-delivery systems, and new factors must be considered in the design of these DDSs. Drug bioavailability is generally much higher than for oral administration and the drug release must extend over several days or weeks. Table 2 lists some of the implantable DDSs intended as bone grafts, together with [a] Dose for gentamicin recommended for intravenous administration. [b] Doses orally administered. These doses take into account the bioavailability of the drugs, which are 60, 80, 0.7, and $92\%$ for erythromycin, amoxicillin, alendronate, and ibuprofen, respectively. [c] Dosages contained into $\rceil0\mathrm{\g}$ mesoporous silica, which is the approximate amount of silica-based material to graft a bone defect in a femur fracture. Smaller periodontal defects usually require $3{\ensuremath-}5\ \mathrm{g}$ silicabased glass graft.
the amounts of drugs (dosages) that can be incorporated into $10\mathrm{g}$ of mesoporous material. This amount would be appropriate for grafting to a bone defect resulting from, for example, a femur fracture. The dosages per implant are calculated from the maximum load percentages previously reported (Table 1). In view of the daily dosage needed for a $60{\cdot}\mathbf{k}\mathbf{g}$ patient and the load capacity of the mesoporous materials (dosage per implant), these mesoporous DDSs could release their drug content over several days or even weeks to provide effective doses at the bone tissue. This assumption would be valid only if the kinetic release is adequate, since the working life of the system depends not only on the amount of drug incorporated, but also on the release rate.
The most common release profiles for mesoporous materials are shown in Figure 6. Profile a is commonly observed for nonfunctionalized matrices, which initially display a burst effect followed by a very slow drug release.[5] This kind of profile can be useful when an immediate high dose is required, for example, for acute infections or inflammations. Profile b is associated with diffusion or dissolution processes, and generally follows first-order kinetics with respect to drug concentration. A clear example of this profile is the alendronate/MCM-41 system.[44] Profile c corresponds to zero-order kinetics; that is, the release process is only dependent on time. This kind of profile is highly desirable for long-term drug-delivery systems, for which the alendronate/amino-functionalized SBA-15 system is a clear example.[44] Finally, profile d represents a more sophisticated stimulus-responsive system. In these systems the release rate can be controlled by external changes (e.g., pH value, temperature, magnetic field), which opens up a wide range of possible smart DDSs. This kind of matrix is discussed in the following section.
## 6. Stimuli-Responsive Mesoporous Materials Systems
Together with the development of mesoporous silica for drug-delivery systems, the interest in controlling the release of drug molecules has also grown. In conventional mesoporous systems, as described above, the release of adsorbed molecules usually follows a sustained kinetic mechanism that can be expressed in terms of diffusion of adsorbed molecules throughout the mesopore channels in the silica matrix. Release kinetics, therefore, can be interpreted in terms of the Fickian diffusion coefficients, which depend on the characteristics of both the molecule and the silica matrix. However, for certain applications, the delivery of adsorbed molecules needs to be modulated by environmental stimuli such as $\mathsf{p H}$ and temperature changes or light. Furthermore, many site-selective delivery systems, such as those for highly toxic antitumor drugs, require zero release before the targeted cells or tissues are reached.
Current research is focused on the design of ordered mesoporous materials with certain functional groups that respond to environmental changes and thus modify the adsorption and release characteristics. In recent years, several ordered mesoporous materials have been developed with stimuli-responsive ability. For example, Xiao and co-workers designed pH-responsive carriers in which polycations are grafted to anionic, carboxylic acid modified SBA-15 by ionic interactions.[48] The polycations act as closed gates to store the drug within the mesopores (Figure 7). When the ionized carboxylic acid groups are protonated in response to a change in pH value, the polycations are detached from the surface and the drug is released from the mesopores.
Thermoresponsive mesoporous materials have been developed as hybrid systems that combine the silica inorganic phase with thermally active polymers, such as poly(Nisopropylacryl amide) (PNIPAm), to produce spongelike phases.[49] The sponge phases are formed by self-assembly of amphiphilic templates during the formation of mesoporous inorganic materials. They consist of a three-dimensional random packing of a multiply connected bilayer of surfactant and cosurfactant, which divides the space into two subspaces filled with solvent, and are similar to the liposome structure. The pore size and distance between adjacent silicate layers in the porous structure were controlled by changing the hydrophilic domain, for example, by varying the amount of water. Drugs could be loaded into the spongelike mesoporous domains, which serve as reservoirs, and drug release could be controlled by cyclic thermally induced polymer shrinkage, which regulates the aperture of the pores.
Ordered mesoporous drug-delivery systems that respond to external magnetic fields on the other hand were obtained by direct encapsulation of magnetic nanoparticles into the mesoporous silica. Such an approach yields materials that can be employed as magnetic nanovectors, and are usually based on magnetite or even iron, covered with mesoporous silica.[50] Another interesting approach involves capping mesopores with magnetic nanoparticles that can be alternately placed and removed. The mesoporous materials for these systems were synthesized by cocondensation with mercaptopropyl silanes and subsequent linkage through the SH groups with 2- carboxyethyl-2-pyridyl disulfide to yield acid-functionalized mesoporous silica. The mesopore entrances of the MCM-41 materials were then closed with magnetic $\mathrm{Fe}_{3}\mathrm{O}_{4}$ nanoparticles by placing the acid-functionalized silica in a suspension with magnetite nanoparticles and the drug whose incorporation should be tested. When the capped materials were subjected to adequate magnetic fields to remove the magnetite nanoparticles, the adsorbed drug was released. The controlledrelease mechanism of the system is based on the reduction of the disulfide linkage between magnetic $\mathrm{Fe}_{3}\mathrm{O}_{4}$ nanoparticles and the thiol-functionalized silica mesoporous material by reducing agents such as dihydrolipoic acid or dithiothreitol.[51]
Pore-entrance modification by capping has also been achieved with nonmagnetic nanoparticles, such as CdS, which are linked through disulfide bonds to thiol-functionalized silica.[16] Lin and co-workers have also reported pore capping with polyamidoamine (PAMAM) dendrimers.[52] The PAMAM caps served as a nonviral gene transfection reagent to enable plasmid DNA of an enhanced green fluorescence protein (Aequorea victoria) to cross a cell membrane through endocytosis and then be released. The released plasmid DNA is sent to the nucleus to produce green fluorescent proteins.
Pore modification with large organic molecules through a supramolecular route employing rotaxane molecules has been reported.[53,54] These systems act as nanovalves and are operated by a selective redox process that modifies the structure of the linked rotaxane molecules to “open” and “close” the mesopore access. Mesopore entrances can also be modified by other types of organic functionalities to develop supramolecular mesoporous materials that respond to several chemical signals.[55]
