Repository: yasuharaerika/tracer-visualizer

# Knowledge Graph Visualizer

An interactive knowledge graph visualization tool for exploring scientific concepts across multiple domains.

## Features

- **Interactive Graph Visualization** - Explore relationships between concepts using Sigma.js
- **Multi-domain Support** - Switch between Physics, Biology, Chemistry, and Materials Science
- **Search & Filter** - Find specific concepts quickly
- **Ideas View** - Browse and compare research ideas
- **Node Details** - Click on nodes to see detailed information

File: source_documents/chem/2007/20250624-103103-843-764.mmd (part 1 of 3)
# Liquid crystal engineering – new complex mesophase structures and their relations to polymer morphologies, nanoscale patterning and crystal engineering

## abstract
This critical review focuses on recent progress in the field of T-shaped ternary amphiphiles. These molecules can self-assemble into a series of new liquid crystalline (LC) phases with polygonal cylinder structures, new lamellar phases and LC phases combining columns and layers. These structures are analyzed on the basis of symmetry, net topology and tiling pattern (Laves and Archimedean tilings) and discussed in relation to morphologies of multiblock copolymers, self organized DNA super-lattices, metal-organic frameworks, crystal-engineering and self-assembled periodic superstructures on surfaces (210 references).

Carsten Tschierske
## 1 Introduction
Supramolecular chemistry aims at the programmed selfassembly of highly complex functional systems from simple molecules interacting by non-covalent intermolecular forces. A prime topic in this field concerns the investigation of the fundamental mechanism involved in the translation of the information imprinted in the molecular structure into well defined complex systems.1 Among these self assembling systems rod-like molecules are of prime interest. Defined assemblies of molecular rods incorporating $\pi$ -conjugated aromatic systems are important as building blocks for functional devices for molecular electronics, e.g. field effect transistors, photovoltaic devices, light emitting diodes and logic gates.2,3 Rod-like molecules are also useful building blocks for nanoscale machines,4 nanocars5 and self assembled membrane channels.6
Martin-Luther-University Halle-Wittenberg, Naturwissenschaftliche Fakult¨at II – Chemie und Physik, Institut f¨ur Chemie, Organische Chemie, Kurt-Mothes Str. 2, 06120 Halle, Germany. E-mail: Carsten.Tschierske@chemie.uni-halle.de $\dagger$ In memory of Dr Michi Nakata.
However, the broadest industrial application of such systems is their use in liquid crystal (LC) devices, dominating the today’s market of displays for computers and telecommunication devices, which is presently a hundred billion dollar market.7 The success of these LC materials, influencing our daily life, is based on the unique combination of order and mobility on a microscopic and macroscopic level.8–12 The mobility enables these supramolecular systems to respond to different types of external stimuli (e.g. electric fields in displays) by changing their configuration. The order in these systems, which gives rise to important application properties, as anisotropic optical, electrical and magnetic properties, is provided by the desire of anisometric rigid units, to adopt a long range orientational order by maximizing the interaction energy and minimizing the excluded volume, which is a powerful general organization principle of matter. The designing principles of these thermotropic LC materials,13 forming their LC phases in a certain temperature range between the crystalline solid and the disordered liquid state, are quite simple and based on molecules combining mostly rod-like rigid anisometric units, providing order, with flexible terminal chains, responsible for mobility.8 As shown in Fig. 1, this leads to the classical types of LC phases, namely nematic LC phases with exclusively orientational order and to smectic LC phases, which are fluid layer structures combining longrange orientational order and 1D positional order (layer periodicity).8
Carsten Tschierske received his PhD in Organic Chemistry in 1985 at the University of Halle. After habilitation and several visitor professorships he was appointed in 1994 as Professor of Organic Chemistry/Supramolecular Chemistry at the Martin-Luther-University HalleWittenberg, Halle, Germany. His primary research interest is focussed on the design of new materials forming complex self organised soft-matter structures.
In such mesogenic materials based on rod-like anisometric units, the complexity of the self assembled structures can be increased (i) by introduction of chirality which leads to helical superstructures,14 (ii) by a restriction of the rotational disorder of the anisometric segments around their long axes, leading to polar ordered LC phases and spontaneous achiral symmetry breaking (bent-core mesogens, ‘‘banana-shaped’’ mesogens),15 (iii) by interconnecting identical or different mesogens in dimesigens, oligomesogens, dendrimers and polymers8,16,17 and (iv) by incorporating these rigid anisometric units into an amphiphilic molecular structure.9–11
Self assembly in amphiphilic systems is based on the segregation of incompatible molecular segments into distinct subspaces. Binary amphiphiles organize into a series of mesophases with positional order in one (smectic LC phases), two (columnar LC phases) and three dimensions (cubic mesophases) as shown in Fig. 2 for a series of thermotropic LC phases formed by polyhydroxy amphiphiles.18–21 In binary amphiphiles composed of two incompatible segments, without anisometric units, the mesophase type is determined by the relative volume of the two incompatible segments. Smectic phases (layer structures) with flat interfaces between the microsegregated regions of the two incompatible units result only for molecules where the incompatible segments have comparable cross section area. If the size of one segment is increased, then a curvature of these interfaces arises, which leads to columnar and cubic mesophases.9–11,18–20,22
The phase sequence shown in Fig. $2^{19}$ for a series of amphiphilic molecules by increasing the size of either the polar or the non-polar units is general and can be found in the phase sequences of other amphiphilic mesogens,23–26 in lyotropic systems of surfactants with water or other solvents depending on the concentration,27 as well as for binary block copolymers depending on the size of the two interconnected incompatible polymer chains.28,29
Also the mode of organization of rod-like molecules is affected by amphiphilicity and interface curvature. LC materials are intrinsically amphiphilic, as they are usually composed of rigid and flexible segments.9 Segregation of these distinct segments is a main contribution to formation of positionally ordered LC phases (smectic for rod-like molecules and columnar for disc-like molecules).9–11 As in the case of flexible amphiphiles also for rod-like molecules the relative size of the incompatible segments, determining the interface curvature, can influence the mesophase morphology, leading to a series of complex mesophases with periodic order in two or three dimensions, as shown in Fig. 3 for so-called rod-coil molecules composed of a rod-like aromatic core and flexible (coiled) poly(oxyethylene) or poly(oxypropylene) terminal chains of different length.30–32 Related phase sequences can also be observed for rod-like molecules with other bulky chains (e.g. oligo(siloxane) groups,33 perfluorinated chains34,35), with branched alky chains (swallow-tail molecules) or with two or more alkyl chains at each end of the rod (polycatenar mesogens).36
As first shown for block copolymers, the complexity of the self organized structures and also the diversity of the phase structures can be significantly enhanced by going from binary amphiphiles (AB-diblock copolymers) composed of only two different and incompatible segments to ternary amphiphiles (ABC triblock copolymers) combining three distinct segments, which are all incompatible with each other.28,29
As shown in Fig. 4, there is only one possible structure for binary amphiphiles, whereas there are several different topologies and block-sequences in triblock copolymers, with the linear and star-shaped topologies being the most important.37 The topology, the block size and the block sequence have a huge impact on the phase structures.29
A characteristic feature of conventional rod-like LC materials is a molecular structure, in which rigid cores and flexible chains are connected in a linear manner, that the parallel organization of the rigid segments and the segregation of the incompatible molecular parts enhance each other. This leads to the dominance of smectic phases for such materials.8 Though there have been several attempts to modify the phase structure of these smectic phases by attachment of lateral substituents to the rigid cores, this lead to nematic material in most cases, i.e. to a loss of the organization in layers.38,39 The loss of positional long range order is due to a steric distortion as well as to a mixing of the lateral chains with the terminal chains if there is no strong incompatibly between lateral and terminal chains. If the lateral chains are incompatible with the terminal chains, then smectic phases can be maintained, as demonstrated with rod-like molecules having terminal fluorinated chains and lateral alkyl groups40 or terminal alkyl chains and polar lateral groups.41,42
The fundamental design principle for new mesophase morphologies reported herein is based on the functionalization of rod-like molecules by terminal and spacious lateral substituents which are strongly incompatible with each other and also with the rods.43 In these T-shaped ternary amphiphiles each of the building blocks, the rigid core, the terminal chains and the lateral chain(s) have a tendency to segregate into their distinct own subspace.44–49 Moreover, this molecular architecture provides a well defined molecular geometry, which leads to a strong competition between the tendency of the rods to align parallel to each other (maximizing the interaction energy and minimizing the excluded volume effect) and the desire of the lateral chains to organize into their own subspaces (nanoscale segregation). The result is that the organization in layers (smectic phases) is distorted and destabilized, and replaced by other modes of organization. With these materials a whole series of new thermotropic LC phases has been obtained in recent years, among them honeycomb-like cylinder structures, where the columns are cells with walls containing the rod-like aromatic cores,44–46,48,49 a new type of lamellar phases where rod-like units are organized parallel to the layers50–52 and several mesophases combining columns and layers in a uniform overall structure.53
In this critical review the progress in this field is described. The new mesophase structures are analyzed on the basis of nets and tiling pattern and their relation to complex morphologies of star shaped ABC triblock copolymers, to self organized DNA super-lattices, metal–organic frameworks and other self-assembled superstructures with 2D periodicity is discussed.
## 2 Polygonal cylinder phases
## 2.1 General phase sequences and definitions
The largest group of compounds forming these new mesophases are T-shaped facial amphiphiles, which are rod-like mesogens with alkyl chains at both termini and a polar group in the lateral position,41–46,53–55 a nd T-shaped bolaamphiphiles47–52,56,57 where the positions of non-polar and polar chains is exchanged compared to the facial amphiphiles (see Fig. 5). Chart 1 gives an overview over typical structures of such molecules.
As shown in Fig. 6 for the alkyl-substituted bolaamphiphilic molecules, increasing the length of the lateral chain gives rise to a transition from layer structures (smectic phases, SmA) via distorted layers $\mathrm{(SmA^{+})}$ to a series of columnar phases $\mathrm{(Col_{rec}}$ $\mathrm{Col}_{\mathrm{hex}})$ .47 In all these columnar phases the lateral chains are organized in columns which are surrounded by shells formed by the aromatic cores.
In a mathematical sense these shells can be described as closed generalized cylinders, i.e. as cylindrical surfaces, which represent closed plane surfaces without top and bottom faces58 with a convex polygonal cross-section (herein also assigned as cylinder shells or cylinder frames).59 Depending on the size of the lateral chains the shape of the cylinders changes from tetragonal via pentagonal to hexagonal (but also trigonal cylinders were observed).60 These hollow cylinders are aligned parallel and fused side-by-side and edge-to-edge to give a close 2D periodic packing of cylinder shells. This arrangement is assigned as polygonal honeycomb. It must be considered that in mathematics honeycomb is uses with different sense. In general it refers to a regular tessellation in three dimensions, i.e. a tessellation of 3D-space by polyhedra (sponges, foams), but it is also used for a regular tessellation consisting of regular hexagons, i.e. a hexagonal grid in only two dimensions. Herein we use polygonal honeycomb more in this second sense, but not restricted to a hexagonal grid, rather than for any $2D$ periodic packing of parallel aligned generalized cylinders with polygonal cross section, independent on their shape. Though, the polygonal honeycombs can be described by 2D-nets (see Section 2.7), they do not represent discrete grids (2D objects). As other columnar LC phases these are 2D-periodic structures extended into the third dimension.61 The interiors of these cylinders forming the honeycomb are assigned as columns.
These columns have a polygonal cross section similar to prismatic solids.62 Though for this reason these new LC phases might be assigned as prismatic phases, they represent a special subtype of columnar phases and therefore the assignment to columnar phases $\mathrm{\DeltaCol_{ob}}$ , $\mathrm{Col_{rec}}$ , $\mathrm{{Col}_{\mathrm{{squ}}}.}$ , $\mathrm{Col}_{\mathrm{hex}})$ is maintained.63 In order to specify these phases more precisely the term polygonal cylinder phase is suggested where according to the shape of the cylinders forming the honeycomb structure triangular (trigonal, $n=3$ ), square, rhombic (tetragonal, $n=$ 4), pentagonal $(n=5)$ and hexagonal cylinder phases ${{n}=6}$ can be distinguished. In the subscript $^{\bullet\bullet}(n)\mathrm{cyl}\cdot m^{\bullet\bullet}$ , the number of faces of the polygonal cylinder $n$ (equal to the number of sides of the polygon describing the cross section) is given in brackets and the last number $m$ gives the total number of molecules in the circumference around one cylinder to distinguish the simple cylinder phases with all side length corresponding to the single molecular length from the giant cylinder phases where some or all sides are formed by dimers. The plane group symmetry is added to distinguish mesophases formed by polygonal cylinders with the same number of sides, but with a distinct shape. For example, the deformation of the square cylinder phase (p4mm), formed by regular square cylinders, to rectangular or rhombic cylinders would lead to LC phases with c2mm symmetry (see Section 2.7.).
A sequence of related polygonal cylinder phases was also found for facial amphiphiles, where upon increasing the size of the polar lateral group the SmA phase is at first replaced by a perforated layer structure, assigned as $\mathrm{ChL}_{\mathrm{hex}}$ (see Section $4.4)^{53}$ and on further elongation of the polar lateral chain it is replaced by a square cylinder phase with p4mm plane group symmetry, as shown in Fig. 7.44–46 Depending on the precise structure of the lateral substituent also LC phases composed of smaller and larger cylinder have been observed.45,46,60 The mesophase morphology of the facial amphiphiles can also be tailored by variation of the length of the terminal alkyl chains, as shown in Fig. 8.46
The mesophases formed by these two groups of T-shaped ternary amphiphiles will be discussed in the following sections. Thereby attention is at first focussed on the polygonal cylinder structures.
## 2.2 Square cylinder phases
As an illustrative example for these LC cylinder phases the square cylinder phase $(\mathrm{Col_{squ}}/p4m m)$ is discussed first. This mesophase is formed as a predominating phase in the series of facial amphiphiles (Fig. 1, $n=3-6)^{44,46}$ but it can also be observed for some bolaamphiphiles.48
The same type of square lattice as observed for the facial amphiphiles, but with an inverted structure was also found for bolaamphiphiles.48 Here, the non-polar lateral chains fill the interior of the cylinders whereas the hydrogen bonding networks of the terminal diol groups are organized within the columns interconnecting the cylinder walls (see Fig. 11(a)). A subscript ‘‘1’’ in the phase assignment $(\mathrm{Col}_{\mathrm{squl}(4)\mathrm{cyl}-4}/p4m m)$ indicates that in this structure the strongest cohesive forces (hydrogen bonding) are located within the cylinder frames, which is similar to the ‘‘normal’’ (type 1) LC phases of binary amphiphiles.27 These two distinct square cylinder structures, having an inverted position of polar and nonpolar columns with respect to the cylinder walls (see Fig. 11) represent inverted structures. As there are three distinct compartments, each of them is arbitrarily assigned to a color and hence these are color isomorphic structures.
Remarkably, there are only few bolaamphiphiles showing the $p4m m$ square phase and it occurs only in a very narrow temperature range beside other cylinder phases (see for example Fig. 12, $n^{\prime}=7$ , whereas for the facial amphiphiles this square lattice is the dominating type of organization, as can be seen in Fig. 7.46 The main reason for this difference is the distinct molecular structure of these two classes of T-shaped ternary amphiphiles. In the bolaamphiphiles the strongest attractive forces (hydrogen bonding) are provided at both ends of the rigid core and, in addition, there is a strong incompatibility of the diol groups with the aromatic cores, i.e. there is a strong stabilization of the polygonal cylinder structure. As a consequence relatively short rigid rods (biphenyls) are sufficient to obtain these cylinder structures. Furthermore, the terminal propane-2,3-diol groups are also comparatively small and cannot be expanded significantly. Hence, for the bolaamphiphiles there are quite strong restrictions for the size of the lateral chains which have to fill the interior of the cylinders properly. In contrast, in the mesophases formed by facial amphiphiles only the lateral group provides strong cohesive forces (H-bonding, Coulomb forces) and therefore longer terphenyl cores are required to allow self-assembly into LC phases. In addition, the terminal alkyl groups must be relatively long to enable their segregation from the aromatic cores. As a consequence, the cylinders of the facial amphiphiles have a much larger diameter and therefore, the square cylinders of the facial amphiphiles can accommodate much larger polar chains, compared to the square cylinders formed by bolaamphiphiles. As the columns incorporating alkyl chains are much softer than those formed by the diol groups, these columns can expand to a significant extend and therefore these polygonal cylinder structures are less sensitive to changes of the size of the lateral substituent. Therefore, simple square lattices can easily be formed by a wide range of facial amphiphiles with relatively long lateral chains.
## 2.3 Mesophases incorporating rhombic and triangular cylinders
The shape of the cylinders is determined by the volume required by the lateral chains inside the cylinders with respect to the circumference provided by the cylinder shells. As the rod-like aromatic cores have a quite well defined length, the cross-section of the polygonal cylinders can only change in a stepwise manner. This leads to a series of distinct phase structures. In the case of the bolaamphiphiles reduction of the volume of the lateral chains by replacing perfluorinated chains by alkyl chains with a smaller overall volume leads to a deformation of the square cylinders to cylinders with rhombic cross section $(\mathrm{Col}_{\mathrm{recl(4)cyl-4}}/c2m m$ phase). As a consequence the phase symmetry is changed from $p4m m$ to c2mm (see Fig. 6, $n=6{\-}9$ ).47 In this way the number of rod-like cores arranged in the circumference around the lipophilic columns can be retained, though the volume inside the cylinders is reduced.
The situation is completely different for the facial amphiphiles. As shown in Fig. 10(a) and (b) the mesophase structure is changed by reducing the temperature. As the lateral oligo(oxyethylene) chains have the largest thermal expansion coefficient, their volume is most strongly reduced with decreasing temperature. In this way45 the simple square phase $(p4m m)$ , of the carboxylic acid shown in Fig. 10(b), occurring at high temperature ${\cal T}=30.5^{\circ}{\bf C}.$ , see Fig. 10(b)) is replaced by a square phase with the plane group $p4g m$ at low temperature 1 $T=25{}^{\circ}\mathrm{C})$ , shown in Fig. 10(a). The electron density map of this $\mathrm{Col_{squ}}/p4g m$ phase (see Fig. 10(a)) indicates a complex structure composed of triangular and square cylinders in a ratio $2:1$ . The polar chains (high electron density) fill the narrow triangular and square columns, whereas the alkyl chains (low electron density) represent the larger columns interconnecting five cylinder walls. Hence, the $\mathrm{Col_{squ}}/p4g m$ phase of this facial amphiphile is a unique and new liquid crystalline phase formed by a periodic array of two different types of cylinders $(\mathrm{Col}_{\mathrm{squ2}(3,4)\mathrm{cyl}-3,4}/p4g m$ phase).45 This periodic packing of regular triangles and squares represents one of the Archimedean tilings (see Fig. 21 in Section 2.7). This tiling pattern seems to be a new fundamental and also general mode of organization in soft matter systems as it was also found as a motif in the organization of spheroidic supramolecular dendrimers in a complex tetragonal 3D mesophase with $P4_{2}/m n m$ symmetry65 and more recently it was reported as a new morphology of star shaped triblock copolymers (see Section 3.1).66 Also in the first quasicrystalline 3D mesophase with 12-fold symmetry a packing of triangles and squares is found, but these are tiled in a quasi-periodic manner.67,68
Polygonal honeycomb structures composed exclusively of triangular cylinders $(\mathbf{Col}_{\mathrm{hex}2(3)\mathrm{cyl}-3}/p6m m.$ also abbreviated as $\mathrm{Col}_{\mathrm{hex}\Delta})$ were recently proven for the $\mathrm{{Col}_{h e x}}$ phases of facial amphiphiles with longer terminal or shorter lateral chains.60 It is remarkable that the reduction of the size of the lateral chains with respect to the length of the rod-like segments leads to very different phase structures for the two distinct series of T-shaped amphiphiles; rhombic cylinders $(\mathrm{Col}_{\mathrm{recl}(4)\mathrm{cyl}-4}/c2m m)$ for bolaamphiphiles and triangular cylinders $(\mathbf{Col}_{\mathrm{hex}2(3)\mathrm{cyl}-3}/p6m m)$ or mixed organizations of triangular and square cylinders $(\mathrm{Col}_{\mathrm{squ2}(3,4)\mathrm{cyl}-3,4}/p4g m)$ for facial amphiphiles. The flexibility of the lateral chains, filling the interior of the cylinders, seems to be of significant importance for this difference. The relatively short lateral alkyl and semiperfluoroalkyl chains, used as lateral substituents in the series of bolaamphiphiles, preferably adopt a linear conformation, whereas the longer lateral oligo(oxyethylene) chains of the facial amphiphiles are much more flexible (gauche effect leads to a predominance of non-linear conformations). These flexible chains can easily fill the smaller triangular cylinders. In the c2mm lattice of the bolaamphiphiles the cylinders adopt a slightly elliptical shape upon reduction of the side-chain volume. This is advantageous for the organization of the more rigid (but still fluid!) lateral alkyl chains of these compounds, because the organization within elliptic cylinders requires less deviation from linearity and allows a more parallel packing of these chains than it would be possible within triangular cylinders. Moreover, the positions of the lateral chains are in the middle of the aromatic core for the facial amphiphiles and in most cases closer to the periphery for the T-shaped bolaamphiphiles (see Chart 1). The peripheral position of the chains should additionally contribute to the preference of rhombic cylinders for the bolaamphiphiles.
## 2.4 Pentagonal cylinder phases
Even more exciting new phase structures were observed by increasing the size of the lateral chains. In the series of facial amphiphiles, increasing the volume inside the cylinders either by elongation of the lateral chain (e.g. by replacement of the COOH group by a larger carbohydrate unit as shown in Fig. 10 at the right), leads to a transition from a simple square phase $\left(p4m m\right)$ to another square lattice with plane group $p4g m$ shown in Fig. 10(c).45,46
This $\mathrm{Col_{squ}}/p4\mathrm{g}m$ phase, formed by a carbohydrate terminated facial amphiphile is distinct from that one formed by the related carboxylic acid with a much smaller size of the lateral chain, shown in Fig. 10(a) and (b). As can be seen in the reconstructed electron density map in Fig. 10(c) the polar chains (high electron density regions, shown in pink) form pentagons which are separated by squares and triangles of low electron density (yellow to red) containing the alkyl chains. Hence, also this mesophase is a cylinder structure, but in this case with a pentagonal cross sectional shape of the cylinders. In this structure, the columns formed by the terminal alkyl chains interconnect either three or four cylinder walls formed by the terphenyl units (see black lines in the electron density maps in Fig. 10(c)).
The formation of a periodic self-organized pentagonal cylinder structure is surprising as it is known that regular pentagons cannot tile a Euclidean plane (Fig. 13). However, they can adopt a close edge-to-edge packing by escape from planarity, leading to pentagon-dodecahedra (Fig. 13(a)). Alternatively, the regular pentagons can be combined with rhombuses (Fig. 13(b)) or other polyhedra to tile the flat plane. Tessellation of a plane can also be achieved by a deformation of regular pentagons to nonregular pentagons (bottom line in Fig. 14). Consequently, pentagonal cylinders can only organize in a periodic 2D-lattice if there would be additional cylinders with a rhombic cross section (or with other shapes) which can fill the void space, or if they adopt a non-regular shape, i.e. if not all angles and side length of the pentagonal cylinders are identical (Fig. 14). Such non-regular pentagonal cylinders form cylinder pairs and these pairs have a higher symmetry than the individual cylinders. In the $p4g m$ phase these pairs adopt a $90^{\circ}$ turn herringbone-like packing, leading to the $p4g m$ lattice with four cylinders per unit cell $(\mathrm{Col}_{\mathrm{squ2}(5)\mathrm{cyl}-5}/p4g m)$ , as shown in Fig. 10(c). It is the unique combination of order and mobility in the liquid crystalline state of matter which allows this deformation of the pentagonal cylinders as required for a periodic packing of these cylinders. Hence, a periodic organization of pentagonal cylinders is a unique feature of soft matter systems, such as liquid crystals.
Pentagonal cylinder phases can also be observed for the T-shaped bolaamphiphiles by increasing the size of the lateral chains (Fig. 6 and Fig. 12).48 In these cylinder phases the interior of the pentagonal cylinders is filled by the lateral alkyl chains or semiperfluorinated alkyl chains and the cylinder walls are interconnected by columns of hydrogen bonding networks running parallel to the edges $(\mathrm{Col}_{\mathrm{rec1}(5)\mathrm{cyl}-5}/p2g g$ phase). Hence, this organization can be considered as a color isomorphic structure to the related pentagonal cylinder phase formed by the facial amphiphiles (Fig. 14). An additional difference between the pentagonal cylinder phases formed by bolaamphiphiles and facial amphiphiles is the reduced symmetry $p2g g$ instead of $p4g m$ , see Fig. 14(a) and (b)) which is due to an additional deformation of the cylinders in the $p2g g$ phases. The reason is related to that causing the $\mathrm{Col_{squ}}/p4g m$ (squares $^+$ triangles) to $\mathrm{Col}_{\mathrm{rec}}/c2m m$ (rhombuses) transition; i.e. the more rigid alkyl chains used as lateral chains for bolaamphiphiles give rise to a stronger distortion of the pentagons which in turn allows a more dense parallel packing of these chains.69
## 2.5 Hexagonal cylinder phases
Up to now the pentagonal cylinder phase is the largest polygonal cylinder structure which has been achieved for the facial amphiphiles.46 For bolaamphiphiles, with shorter biphenyl units and stronger attractive forces at the edges, cylinder structures with a larger number of sides were obtained by further increasing the size of the lateral chains (Fig. 6 and Fig. 12).48 Lateral alkyl chains with perfluorinated segments are especially efficient, because these fluorinated segments provide a significantly larger volume than alkyl chains with the same length. The stronger incompatibility of the fluorinated chains with the aromatic and polar units also increases the incompatibility which in addition leads to a significant stabilization of the LC phases. Hexagonal cylinder phases were observed for both series of bolaamphiphiles (with fluorinated or non-fluorinated lateral chains), shown in Fig. 6 and Fig. 12.47,48 Here the regular hexagonal cylinder frames are formed by six molecules organized in the circumference. In the series of the bolaamphiphiles this is the most favored structure, found for the broadest range of lateral chain lengths (see Fig. 12, $n^{\prime}=9{-}12,$ . More generally, as the hexagonal honeycomb provides the least perimeter-to-area ratio this is the most favored periodic network structure, found in numerous self organized systems at different length scales. Though this appears to be obvious, it is interesting to note that rigorous mathematical proof came only recently.70,71
## 2.6 Giant cylinder phases
As the lateral chains of the bolaamphiphiles are further elongated, the hexagonal cylinders become too small to accommodate these chains; the shells expand further, which leads to giant cylinder phases (see Fig. 12, $n^{\prime}=13–15$ and
Fig. 15(g) and (h)).48 One of them has a centered rectangular lattice (c2mm) with huge lattice parameters. The organization of the molecules involved in this columnar mesophase is shown in Fig. 15(g).48 In this phase the cylinder shells are formed by eight bolaamphiphilic units in the circumference instead of only six as found for the $\mathrm{{Col}_{\mathrm{hex}}}$ phases. Because regular octagons cannot periodically pack into a 2D lattice without leaving void space, the shells adopt a hexagonal shape instead. Within these hexagons two opposite sides are stretched, i.e. two sides of these hexagons are formed by side-by-side pairs of end-to-end dimer (see Fig. 15(g)). This causes a reduction of the symmetry, leading to a change of the lattice type from $p6m m$ to c2mm $(\mathbf{Col}_{\mathrm{recl(6)cyl-8}}/c2m m$ phase). For one of the bolaamphiphiles shown in Fig. 12 $(n^{\prime}=15)$ another mesophase was found below the c2mm giant hexagonal cylinder phase. The diffraction pattern of this mesophase, which is shown in Fig. 16, is unique for a LC phase as more than hundred spotslike reflections can bee seen in the small angle region, indicating a nearly perfect long range order. The diffuse and nearly circular wide angle scattering indicates a local disorder and confirms the LC state of the system.48 It can be assigned to a non-centered rectangular lattice with the plane group $p2g g$ and lattice parameters $a=11.5\ \mathrm{nm}$ and $b=7.7~\mathrm{nm}$ . These lattice parameters are much larger than those found for all other mesophases of these bolaamphiphiles. This $p2g g$ lattice represents a periodic packing of four cylinders per unit cell, each cylinder having a pentagonal cross sectional shape and made up of ten molecules in the circumference, i.e. each side of the pentagon is formed by end-do-end dimers as shown in Fig. 15(h) $(\mathbf{Col_{recl(5)cyl-10}}/p2g g$ phase).48 This shows that further elongation of the lateral chains allows a further expansion of the cylinders which gives rise to a series of giant cylinder phases with the giant pentagonal cylinder structure as the largest of these structures found so far. These giant cylinder phases are really unique, as they contain three distinct types of H-bonding networks in a single superstructure, two of them are located at the edges and interconnect either three or four cylinder walls and another type is located in the middle of the elongated cylinder walls.
The complexity of these structures is further increased if relatively large fluorinated segments are combined with long non-fluorinated alkyl spacers. The segregation of these segments from each other can give rise to the formation of core–shell columns inside the honeycomb cells, composed of $R_{\mathrm{F}}$ cores with $R_{\mathrm{H}}$ shells around them.72 These core–shell columns are embedded in a polygonal honeycomb formed by the walls of aromatic cores and the polar columns interconnecting these walls at the edges, as shown in Fig. 17(b).
Simple core–shell morphologies without these polygonal cylinder frames were previously reported for the $\mathrm{{Col}_{\mathrm{hex}}}$ phases of other amphiphilic molecules with perfluorinated segments (see Fig. 17(a)),73 and for dendrimers composed of aromatic and aliphatic segments.74 Core shell morphologies are also common for linear or star shaped ABC triblock copolymers.28,29,75 However, the core–shell-in-cylinder morphologies formed by the T-shaped bolaamphiphiles are distinct from these simple structures, as they are located in a polygonal honeycomb which is composed of two distinct compartments (Fig. 17(b)). This further enhances the complexity of these mesophases, as there are in total four distinct compartments arranged in a periodic array.
Though these structures are highly complex, they represent ordered fluids, as indicated by the diffuse character of the wide angle scattering seen in the XRD pattern of all reported LC phases (see for example Fig. 16). This means that there is a long range periodic order (sharp small angle reflections)
though the local structure is disordered (fluid). In these fluid superstructures the individual molecules do not have fixed positions as might be suggested by the shown models. There is a high degree of mobility in these ordered structures, where the molecules rapidly rotate and exchange their positions. Hence, the structures can be described as composed of regions with enhanced local concentrations of the distinct molecular parts with diffuse interfaces between them, as illustrated in Fig. 17(c). The sharpness of these interfaces is determined by the degree of incompatibility between adjacent compartments. Also the rheological properties of the materials are characterized by a soft grease-like consistence.
Fig. 15 summarizes the sequence of LC structures achieved with the bolaamphiphiles by increasing the size of the lateral chain. It can be seen that at first a transition from smectic phases to polygonal cylinder phases takes place. Further enlargement of the lateral chains leads to giant cylinder phases and finally to a novel type of lamellar phases (Lam phases) which will be discussed in Section 4.1. Before focusing on these non-cylinder structures, the polygonal cylinder phases will be analyzed in more detail based on symmetry, topology and tiling pattern.
## 2.7 Nets, nodes and tilings
The polygonal cylinder phases can be classified according to the symmetry of the 2D-lattice.76 Fig. 18 shows the 17 different plane groups resulting from the combination of the symmetry elements (translation, rotation, glide and mirror-planes) that fill the 2D space. For classical columnar LC phases formed by binary amphiphiles or disc-like molecules the columns are rotational disordered and therefore the p6mm plane group with highest symmetry and the slightly distorted versions of this lattice $\mathrm{\DeltaCol_{ob}}$ : $p2$ and $\mathrm{Col_{rec}}$ : c2mm) are dominating, whereas square lattices $\left({p4m m}\right)$ are rare or never observed $(p4g m)$ . The polygonal cylinder phases have a broader variety of different plane groups, including the p4mm and $p4g m$ square lattices, which are determined by the specific shape of the individual cylinders ranging from triangular via square and pentagonal to hexagonal. In a recent analysis of the crystalline 2D packing at surfaces a clear dominance of plane groups with low symmetry, namely $p1$ , $p2$ , pg and $p2g g$ was found. Obviously, in the crystalline phases these packing motifs allow a maximization of the contacts between the molecules.77 Hence, starting from classical columnar LC phases via the LC cylinder phases to crystalline lattices the rotational disorder is decreased, the importance of specific interactions increases, and hence, lattices with reduced symmetry become more important.
However, for a given symmetry, the shape of the polygonal cylinder can be quite different as shown in Fig. 19 for periodic structures with a centered rectangular c2mm lattice, which can be formed by triangular, rectangular, rhombic, pentagonal or hexagonal cylinders. Hence the plane group alone cannot satisfactorily describe the structures of the polygonal cylinder phases.
The polygonal cylinder phases can also be described with plane nets if the extension of the cylinder in $c$ -direction (along the cylinder long axis) is disregarded.78,79 The resulting nets can be systematized according to the net topology which is given as a general symbol $(n,p)$ where $p$ is the number of connections to neighboring nods that radiate from any nod (connectivity) and $n$ is the number of nods in the smallest closed circuits in the net.78 Thus the number 6 in the symbol (6,3) indicates that the smallest complete circuits in the net are hexagons and the number 3 indicates that each node is connected to three other nodes, which describes the hexagonal honeycomb structure of the LC cylinder phases composed of regular $(p6m m)$ or stretched (c2mm) hexagonal cylinders (see Fig. 19(a)). However, the net topology only distinguishes geometrical properties that remain unchanged upon continuous deformation as can be seen in Fig. 19(a), (b) and (d) showing three different shapes of the cylinders for networks with (6,3) net-topology. Similarly, the pentagonal cylinder phase $\mathrm{Col}_{\mathrm{rec}}/p2g g$ is a slightly deformed version of the $\mathrm{Col_{squ}}/p4g m$ pentagonal cylinder phase (see Fig. 14) and hence, both mesophases have the same topology.
