Repository: yasuharaerika/tracer-visualizer

# Knowledge Graph Visualizer

An interactive knowledge graph visualization tool for exploring scientific concepts across multiple domains.

## Features

- **Interactive Graph Visualization** - Explore relationships between concepts using Sigma.js
- **Multi-domain Support** - Switch between Physics, Biology, Chemistry, and Materials Science
- **Search & Filter** - Find specific concepts quickly
- **Ideas View** - Browse and compare research ideas
- **Node Details** - Click on nodes to see detailed information

File: source_documents/chem/2007/20250624-103103-863-16227.mmd
# Solvent-free synthesis of metal complexes

## abstract
Avoiding the use of solvents in synthesis can reduce environmental contamination and even be more convenient than using solvent-based synthesis. In this tutorial review we focus on recent research into the use of mechanochemistry (grinding) to synthesise metal complexes in the absence of solvent. We include synthesis of mononuclear complexes, coordination clusters, spacious coordination cages, and 1-, 2- and 3-dimensional coordination polymers (metal organic frameworks) which can even exhibit microporosity. Remarkably, in many cases, mechanochemical synthesis is actually faster and more convenient than the original solvent-based methods. Examples of solvent-free methods other than grinding are also briefly discussed, and the positive outlook for this growing topic is emphasised.

Avoiding the use of solvents in synthesis can reduce environmental contamination and even be more convenient than using solvent-based synthesis. In this tutorial review we focus on recent research into the use of mechanochemistry (grinding) to synthesise metal complexes in the absence of solvent. We include synthesis of mononuclear complexes, coordination clusters, spacious coordination cages, and 1-, 2- and 3-dimensional coordination polymers (metal organic frameworks) which can even exhibit microporosity. Remarkably, in many cases, mechanochemical synthesis is actually faster and more convenient than the original solvent-based methods. Examples of solvent-free methods other than grinding are also briefly discussed, and the positive outlook for this growing topic is emphasised.
## Introduction
As a society we are increasingly aware of the environmental impact of human activity, and consequently of the need to develop cleaner and more energy-efficient technologies. It has long been recognised that the large-scale use of volatile organic solvents has important implications for environmental contamination.1,2 Approaches to the problems presented by organic solvents include the use of more benign solvents (especially water and supercritical $\mathrm{CO}_{2}$ ), or solvents with negligible vapour pressures (ionic liquids).2 It has also been said that ‘the best solvent is no solvent’.2 Despite the power of this statement, our use and understanding of solvent-free synthesis, especially where solid starting materials are concerned, has remained undeveloped in comparison to solventbased methods. The question normally asked when planning synthesis is still ‘which solvent should I use?’, and not ‘do I need to use a solvent?’ As solvent-free synthesis becomes more
Centre for the Theory and Application of Catalysis (CenTACat), School of Chemistry and Chemical Engineering, Queen’s University Belfast, David Keir Building, Stranmillis Road, Belfast, Northern Ireland, UK BT9 5AG
widely investigated many people are likely to be impressed at the range of reactions, even between solid starting materials,
Stuart James is a Reader in Inorganic Chemistry at Queen’s University Belfast. He previously held a FixedT e r m L e c t u r e s h i p a t Imperial College London (under Professor Mike Mingos), post-doctoral positions at Cambridge (with Professor Paul Raithby), Utrecht (with Professor Gerard van Koten) and Strasbourg (with Dr JeanP i e r r e S a u v a g e ) . H e obtained his PhD from The University of Bristol super
vised by Professor Paul Pringle. His current research interests are based around coordination self-assembly. He studied as a Junior Exhibitioner at the Royal Academy of Music, and remains a keen guitar player.
Ana Lazuen Garay was born in Santander in 1980. She obtained a degree in Chemical Engineering from the Universidad de Cantabria in 2005, and in the same year obtained an MSc ‘‘Ring Opening of Decalin over metal-modified MCM-41’’ from A˚bo Akademi (Finland) under the supervision of Professor Dr Tapio Salmi and Professor Dr Dmitry Murzin. She is currently pursuing her PhD under the supervision of Stuart James at Queen’s University of Belfast on solvent-free synthesis of metal– organic frameworks. She enjoys Latin dancing.
Anne Pichon received her MSc diploma in Chemistry from the Ecole Nationale Supe´rieure de Chimie de Montpellier (ENSCM). She then moved to Queen’s University Belfast where her research under the supervision of Stuart James has focused on the synthesis of metal– organic frameworks and potential host–guest applications. She was awarded an MPhil in 2003 and has just completed her PhD. She is particularly fond of skiing and snowboarding, and also competes in Brazilian Jiu-Jitsu.
## Anne Pichon
that do not need solvents, and how many are actually more conveniently performed without them.
This review highlights recent advances in solvent-free synthesis, in particular reactions between metal salts and organic ligands to give coordination complexes. It concentrates on the use of grinding to promote reactions between solid reactants. This approach is known as mechanochemistry and whilst its usefulness appears to have been recognised for a long time,3,4 it has become neglected in comparison to solventbased methods. A concise introduction to the topic has been provided by Fern´andez-Bertran.4 Since the 1980s, increasing interest has been shown in organic synthesis by mechanochemical methods,5–8 including the synthesis of co-crystals9 (as well as non-mechanochemical solid state topochemical reactions within crystals10). An impressive range of reactions has been demonstrated to be efficiently and conveniently performed, even between solid reactants, and some mechanistic insights have been obtained. Recent reports have shown that mechanochemistry is also effective for the efficient, rapid synthesis of a wide range of metal complexes, which vary from straightforward mononuclear complexes to spacious coordination cages and even porous infinite frameworks. After a brief description of grinding effects and mechanistic aspects, the following sections deal with each of these types of structure in turn.
## Grinding11
Mechanochemistry can be as simple as grinding two reactants in a pestle and mortar, and this technique has been employed by several groups to demonstrate solvent-free synthesis of metal complexes (see examples below). Ball mills, however, have the advantage of requiring no physical effort, supplying greater power and being programmable, allowing more systematic studies of the process. They are readily available commercially and two types appropriate for laboratory-scale synthesis are the shaker and planetary mills (Fig. 1). In shaker mills (also called ‘mixer’, ‘vibrant’, or ‘SPEX’ mills), a rapid (e.g. $10{-}50\ \mathrm{\Hz},$ side-to-side motion of the reaction vessel causes a ball bearing inside to impact against the sides of the vessel and its contents. The motion can also be more complex, e.g. figure of eight. In planetary mills the reaction vessel describes a circular path whilst simultaneously spinning in the reverse direction, i.e. mimicking the motion of planets around the sun. Depending on the relative speeds of these two rotations this motion causes the ball bearings to move around the surfaces of the walls (friction mode) or jump across the vessel and impact against the sides (impact mode). Planetary mills on the laboratory scale often have larger capacities than shaker mills, but generally have a lower impact frequency and so are sometimes referred to as being lower energy than shaker mills.
Various process parameters are associated with ball milling.11 The grinding speed and duration affect the kinetics in generally intuitive ways, e.g. the faster the milling speed the higher energy input, and generally the faster the reaction. However, high speeds can also lead to higher temperatures, which may be undesirable if this causes side reactions. The charge ratio (or ball-to-powder ratio, i.e. mass of balls over mass of reactants) has also been found to be a useful parameter to correlate with kinetics. These and several other parameters are discussed in reference 11.
How does grinding induce reactions?
The kinetic energy supplied during grinding can have several effects on a crystalline solid4,11 including: heating, reduction of particle size (with concomitant increase in surface area and the generation of fresh surfaces), formation of defects and dislocations in crystal lattices, local melting and even phase changes to alternative polymorphs. Collisions between crystals during grinding can also lead to local deformations and potentially melting. Importantly, grinding also provides mass transfer, i.e. it is a sort of ‘stirring’.
## Solvent free synthesis via mechanochemistry
## Mechanistic aspects
As mentioned above, organic reactions have been investigated, so far, in more detail than reactions between metal compounds and organics.5–9 There has correspondingly been greater consideration of mechanistic aspects in the context of organic intra- and inter-crystal reactions. Kaupp has put forward a general mechanism involving three stages.5 For an intercrystalline reaction, between crystals of A and B to give product C, this process may be described as follows. The first stage is phase rebuilding, during which there are directional long-range migrations of molecules of reactant A into cleavage planes or channels in crystalline B (and vice versa). This is driven by the internal pressure which comes from formation of the product C at the interface between the reactants. It distorts the original crystal structures and results in a mixed A–B–C phase. It can also give rise to features on the surfaces of reacting crystals such as hills and troughs, which can be observed by atomic force microscopy (AFM). The second step is phase transformation in which crystals of product C grow from the distorted mixed A–B–C phase. During this second step, the growing crystals of C remain spatially discontinuous on the A and B particles. Finally, the chemical and geometrical mismatch between the starting (A and B) phases and the product (C) phase causes disintegration of the particles. This in turn reveals fresh surfaces of the reactants, and continued grinding then serves to bring these fresh surfaces into contact for further reaction.
Scott and co-workers have highlighted the important fact that in some cases, solvent-free reactions between solid reactants actually proceed through bulk liquid phases. Such liquid phases are possible due to the formation of eutectics between the reactants and product(s) and any evolution of heat.12 Also, Jones has shown that addition of very small amounts of solvent can accelerate the formation of co-crystals by grinding.13
There are some metal complexes which undergo phase changes upon grinding (providing an example of the grinding effects described above), in particular the vanadyl salen compounds investigated by Tsuchimoto and coworkers.14 As solids they exist in green, monomeric, or orange, polymeric forms, the latter connected through $\mathbf{V}{=}\mathbf{{O}}{\cdots}\mathbf{V}{=}\mathbf{{O}}$ contacts into infinite chains. The orange form converts to the green form on grinding due to the break up of the polymer chains.
Salts of labile metal ions will react rapidly under mechanochemical conditions with good chelating ligands. In particular Raston and Steed described that simple, manual grinding of divalent first-row metal halides or nitrates with phenanthroline resulted in clear colour changes indicative of the $\mathrm{[M(phen)}_{3}]^{2+}$ dications such as the red $\mathrm{[Ni(phen)_{3}]}^{2+}$ within two minutes (eqn (1)).15
Substitution at platinum(II) is generally far slower than at divalent first row metals. Despite this, solid phosphines also react effectively with polymeric $\mathrm{PtCl}_{2}$ , in a ball mill, to produce cis- $\cdot[\mathrm{PtCl}_{2}(\mathrm{PPh}_{3})_{2}]$ , which can subsequently react with solid ${\bf K}_{2}\bf C O_{3}$ to give $\mathrm{[Pt(CO_{3})(P P h_{3})_{2}]}$ (Scheme 1).16 These reactions, studied by Balema, Pecharsky and co-workers, were followed by solid state $^{31}\mathrm{P}$ MAS NMR, X-ray powder diffraction (XRPD) and differential thermal analysis (DTA). cis$[\mathrm{PtCl}_{2}(\mathrm{PPh}_{3})_{2}]$ was obtained in $98\%$ yield by grinding $\mathrm{PtCl}_{2}$ and $\mathrm{PPh}_{3}$ together in a ball mill for one hour (Scheme 1), although dissolution of the product in dichloromethane, filtration and evaporation were required to remove some insoluble impurities. Whilst XRPD showed the product to be amorphous, solid state $^{31}\mathrm{P}$ MAS NMR spectroscopy confirmed its identity prior to the work-up. DTA of the product revealed thermal anomalies between 100 and $180~^{\circ}\mathrm{C}$ consistent with transformation from an amorphous to a crystalline phase. In fact, ball-milling of crystalline cis- $\mathrm{[PtCl_{2}(P P h_{3})_{2}]}$ also led to a material with the same thermal anomalies, as well as a broader solid-state $^{31}\mathrm{P}$ MAS NMR spectrum, which provides an example of ball-milling reducing crystallinity. The chloride ligands in cis- $\mathrm{\cdot}[\mathrm{PtCl}_{2}(\mathrm{PPh}_{3})_{2}]$ were exchanged for carbonate by milling with ${\bf K}_{2}\bf C O_{3}$ , although this also gave some phosphine oxide by-product. The authors considered the way in which mechanochemical energy allowed reactions between the metals and ligands to occur. They had previously estimated that local transient temperatures induced by impact of the ball should not exceed $110^{\circ}\mathrm{C}$ . This suggests that local melting could not account for the reaction between cis- $[\mathrm{PtCl}_{2}(\mathrm{PPh}_{3})_{2}]$ $\mathrm{(mp193^{\circ}C)}$ and $\mathrm{K}_{2}\mathrm{CO}_{3}$ $\mathrm{(mp~891~^{\circ}C)}$ , but could possibly account for the reaction between $\mathrm{PPh}_{3}$ (mp $79{-}82\ ^{\circ}\mathrm{C})$ and $\mathrm{PtCl}_{2}$ . However, interestingly, reaction between molten $\mathrm{PPh}_{3}$ and $\mathrm{PtCl}_{2}$ can produce a mixture of cis and trans isomers.17 Since only the cis isomer was obtained in the mechanochemical reaction, the authors considered that local melting of $\mathrm{PPh}_{3}$ as pathway to the product was therefore not significant. They concluded that these reactions were genuinely ‘solid state’ in nature, the effect of the ball milling being to disrupt the crystallinity of the reactants and provide the necessary mass-transfer.
More elaborate polynuclear structures can also be prepared rapidly in high yields. Sokolov and coworkers18 have reported that the infinite polymeric species $\mathrm{\small{[M_{3}Q_{7}B r_{4}](M=M o,W;Q=}}$ S, Se) are broken down by grinding with potassium oxalate $\mathrm{K}_{2}\mathrm{C}_{2}\mathrm{O}_{4}$ to give discrete trinuclear oxalate cluster complexes $[\bf M_{3}(\mu3\mathrm{-}Q)(\mu^{2}\mathrm{-}Q)_{3}(\cal C_{2}O_{4})_{3}]^{2-}$ and $[\mathrm{Mo}(\upmu^{3}{\mathrm{-}}\mathrm{Q})(\upmu^{2}{\mathrm{-}}\mathrm{Q})_{3}(\mathrm{C}_{2}\mathrm{O}_{4})_{3}{\mathrm{-}}$ $\left(\mathrm{H}_{2}\mathrm{O}\right)_{3}]^{2-}$ . The initial products of the grinding reactions were characterised as $[\mathbf{M}_{3}\mathbf{Q}_{7}(\mathbf{C}_{2}\mathbf{O}_{4})_{3}]^{2-}$ and then recrystallised from water to give a range of clusters which were structurally characterised by single crystal X-ray diffraction.
Otera and coworkers19 investigated solvent-free preparation of spacious multimetallic rings and cages, by simply grinding manually with a pestle and mortar. Remarkably, the solvent-free reaction between $^{4,4^{\prime}}$ -bipyridyl and $[\mathrm{Pt}({\mathrm{NO}}_{3})_{2}(\mathrm{en})]$ (en $\mathbf{\Sigma}=\mathbf{\Sigma}$ ethylenediamine) gave the corresponding tetraplatinum square in only 10 minutes, and with only a few percent of byproducts visible in the $\mathrm{^1H}$ NMR spectrum of the product. After work-up it was isolated in $76\%$ yield (Scheme 2). Whilst the progress of the solvent-free reaction was monitored by dissolving the reaction mixture in ${\bf D}_{2}\mathrm{O}$ to obtain ${}^{1}\mathrm{H}\ \mathrm{NMR}$ spectra, and it could be argued that the reaction is likely to continue in solution, the reaction during grinding was clearly much faster than in aqueous solution, in which it took four weeks to go to completion.
Using the same procedure a still more elaborate assembly, a hexapalladium bowl-shaped cluster based on a tripodal tripyridine ligand, was also obtained quantitatively in only ten minutes (Scheme 3). Again, the reaction was apparently faster under solvent-free conditions than in solution in ${\bf D}_{2}\mathrm{O}$ .
It was also found that a series of $\mathrm{{Cu(I)}}$ helicates based on bipyridine-containing ligand strands could be efficiently prepared by grinding.
A different kind of polymetallic cluster, specifically multi-tin species with bridging ligands such as $\mathrm{O}^{2-}$ , $\mathrm{OH}^{-}$ and $\mathrm{CH}_{3}\mathrm{CO}_{2}^{-}$ have also been synthesised by grinding solid $\scriptstyle n-\mathbf{BuSn(O)OH}$ with various solid acids for 30–120 minutes.20 Grinding results in the reaction mixture becoming progressively more soluble, indicating the progress of the reaction. The products were characterised indirectly after dissolution, filtration and crystallisation to give a range of cluster topologies and a onedimensional coordination polymer.
Coordination polymers (or metal organic frameworks) can also be synthesised from metal precursors and bridging ligands. Steed and co-workers crystallised from methanol– water solution a one-dimensional coordination polymer based on the dicopper tetraacetate ‘paddle wheel’ and 1,3-di-4- pyridylpropane connectors. Simply grinding together copper acetate with the di-pyridine ligand produced a similar colour change to the solvent-based reaction (Scheme 4).21
Although the crystallinity of the grinding product was not ascertained, it is likely that coordination occurred in a similar manner to that of the crystallographically characterised product. Braga, Polito, Grepioni and co-workers have reported the mechanochemical syntheses of several onedimensional coordination polymers, and confirmed that these are indeed crystalline products by $\mathbf{\boldsymbol{X}}$ -ray powder diffraction (XRPD).22–24 Their crystal structures were not solved from the XRPD data, but comparison of their XRPD patterns with those simulated from single-crystal structure determinations allowed them to be structurally identified.
A series of polymers based on bridging diamine ligands was investigated, in particular based on $\mathrm{N}(\mathrm{CH}_{2}\mathrm{CH}_{2})_{3}\mathrm{N}$ ‘dabco’ and trans-1,4-diaminocyclohexane, $\mathrm{NH_{2}C_{6}H_{10}N H_{2}}$ , ‘dace’. Grinding a $2:1$ mixture of dabco with silver acetate in air gave the 1-dimensional coordination polymer $[\mathrm{Ag}\{\mathrm{N}(\mathrm{CH}_{2}\mathrm{CH}_{2})_{3}\mathrm{N}\}_{2}]\mathrm{CH}_{3}\mathrm{CO}_{2}\cdot5\mathrm{H}_{2}\mathrm{O}$ (Scheme 5).
Its structure was ascertained by comparing its XRPD pattern with that simulated from the single crystal data of a sample crystallised from a water–methanol solution. As shown in Scheme 5 it is a 1-dimensional polymer with distorted tetrahedral ${\mathbf{A}}{\mathbf{g}}^{+}$ centres coordinated to two bidentate chainpropagating dabco units, one monodentate terminal dabco ligand and one aquo ligand. The acetate anions, aquo ligands and the free end of the terminal dabco unit also formed a hydrogen-bonded network. Grinding $\mathrm{\ZnCl}_{2}$ and dabco gave, initially, a phase whose XRPD pattern could not be matched with that from any available single crystal data. However, on prolonged grinding this intermediate phase was transformed into a product whose XRPD pattern allowed it to be characterised as a zig-zag coordination polymer with alternating dabco and tetrahedral $Z\mathrm{n(II)}$ centres (Scheme 6). The intermediate phase was a hydrated form of the material, from which water was lost by prolonged grinding, or heating. A further material, thought to be a linear coordination polymer was prepared by grinding $\mathrm{CuCl}_{2}$ and dace. The product was crystalline, but its XRPD pattern could not be perfectly matched with any single-crystal structure determination. However, when the grinding was conducted in the presence of DMSO, a structurally-identifiable DMSO adduct was formed, which consisted of 1-dimensional chains of alternating dace and square-planar $\mathrm{CuCl}_{2}$ units with trans geometry. DMSO molecules were included between the chains as revealed by the single-crystal X-ray structure of the compound (crystallised from DMSO). Heating removed the included solvent and generated the same product as from grinding dace with $\mathrm{CuCl}_{2}$ . It was proposed that this non-solvated phase consisted of the same 1-dimensional chains but more closely packed. The desolvated phase could uptake a variety of small solvent molecules (methanol, acetone, water) on suspension in the appropriate liquid. In other work, this group has also demonstrated the value of using microcrystalline grinding products as seed crystals for the growth of large single crystals for X-ray analysis.25
It is even possible to prepare 3-dimensional polymers, i.e. framework materials, by grinding together metal salts and organic ligands.26 This is significant because 2- or 3-dimensional connectivity is generally required for a metal–organic framework to be sufficiently robust to support empty, open cavities, i.e. to be genuinely porous. A series of 3-dimensional frameworks based on divalent cobalt, iron, manganese or copper ions and the hybrid ligand isonicotinate $\mathrm{NC}_{5}\mathrm{H}_{4}$ -4- $\mathrm{CO}_{2-}$ , INA) is known, some of which have been shown to be capable of supporting open porosity.27,28 $\operatorname{Cu}(\operatorname{INA})_{2}$ has been synthesised solvothermally, i.e. at high temperatures with solvent in a sealed autoclave, over several hours or days.28 However, on simply grinding together copper acetate and solid INAH (isonicotinic acid, $\mathrm{NC}_{5}\mathrm{H}_{4}–4–\mathrm{CO}_{2}\mathrm{H}_{j}$ for 10 minutes in a shaker mill, crystalline $\operatorname{Cu}(\operatorname{INA})_{2}$ was also obtained in quantitative yield (Scheme 7).25 After heating to remove the water and acetic acid by-products, the XRPD pattern of the product was identical to that simulated from the single crystal data for the empty microporous phase $\operatorname{Cu}(\operatorname{INA})_{2}$ . The connectivity of $\operatorname{Cu}(\operatorname{INA})_{2}$ consists of 5-coordinate $\mathrm{{Cu}(\mathrm{{II})}}$ centres, linked by bridging carboxylate groups to form chains. These chains then cross-link into a 3-D framework through $\mathrm{\DeltaN-Cu}$ coordination. Square channels are formed which, at their narrowest are ca. $3.8\mathrm{\AA}$ , but are still able to accommodate and exchange molecules such as water, methanol and ethanol. The material shows size- and chemo selective inclusion. The available volume has been estimated at ca. $20\%$ .28a Interestingly, it was found that grinding for only 1 minute was enough to initiate the formation of $\operatorname{Cu}(\operatorname{INA})_{2}$ , after which the reaction was self-propagating (then taking 6 hours to go to completion). The fact that the impacting of the ball (sometimes thought to be important in causing transient local melting), is not essential to the propagation of this reaction is striking. The reaction could be self-sustaining because it releases acetic acid and water as by-products, which might aid local dissolution/ melting and enable mass transfer, even though no bulk liquid phases were observed. SEM revealed that the product formed by the relatively soft ‘initiation’ method consisted of larger crystals (Fig. 2), and its XRPD pattern had more intense peaks at larger 2-theta.
## Non-mechanochemical solvent-free synthesis
## From H-bonded precursors
Other workers have shown that coordination complexes can be obtained by simply heating hydrogen-bonded precursors. In particular, Orpen and co-workers investigated tetrachorometallate-4-picolinium salts (metal ${\bf\Pi}=\mathrm{Pt}{\bf\Pi}$ or Pd) shown in Scheme 8, which are obtained by co-crystallisation of picolinium and halometallate ions.29 Single-crystal X-ray analysis shows that these salts are organised in the crystal through bifurcated $\mathrm{H}^{\mathrm{...}}\mathrm{Cl}_{2}\mathrm{M}$ hydrogen bonds. They were found to eliminate hydrogen chloride on heating to produce the corresponding picoline complexes trans- $[\mathrm{MCl}_{2}(\mathrm{NC}_{5}\mathrm{H}_{4}{-}4{-}\mathrm{CH}_{3})_{2}]$ quantitatively. For the platinum complex, the mono-substituted complex $\mathrm{\Delta[HNC_{5}H_{4}-4-C H_{3}][P t C l_{3}(N C_{5}H_{4}-4-C H_{3})]}$ was observed as an intermediate by XRPD.
Brammer and co-workers extended this idea using copper(II) complexes, specifically [3-halopyridinium $\mathrm{]_{2}[C u C l_{4}]}$ (Scheme 9).30 On standing after manual grinding, these salts, which have tetrahedral $\mathrm{[CuCl_{4}]^{2-}}$ ions and bifurcated $\mathrm{CuCl}_{2}{\cdots}{\mathrm{H}}{-}\mathrm{N}$ hydrogen bonds, were found to the eliminate HCl, with concomitant coordination of the halopyridine ligand. The product complexes $[\mathrm{CuCl}_{2}(3{\cdot}\mathrm{halopyridine})_{2}]$ are square-planar, and the elimination causes a change in colour from yellow blue. Remarkably, the elimination and structural transformation was found to be fully reversible, so that exposure to the vapour from concentrated HCl solution regenerated the H-bonded precursor.
Clearly, these observations have implications for solventfree reactions between protic ligands and metallate salts under mechanochemical conditions, i.e. H-bonded co-crystals might form as intermediates prior to ligation.
## Gas-solid reactions
An example of a gas reacting at the metal centre of a solid metal complex was reported by van Koten, Albrecht and co-workers, who showed that sulfur dioxide gas reacted quantitatively with the crystalline platinum pincer complex $\mathrm{[PtCl\{OH-4-C_{6}H_{2}-2,6-(C H_{2}N M e_{2})_{2}\}]}$ to give the corresponding $\ensuremath{\mathrm{Pt}}\ensuremath{-}\ensuremath{\mathrm{SO}_{2}}$ adduct.31 Remarkably, this occurred with retention of crystallinity. Doubtless there are many other isolated examples of gas–solid reactions at metal centres, e.g. reactions with molecular oxygen etc., even if these have not been collected into a single topic and systematically considered and investigated in terms of practical synthesis. Given the high efficiency of gas–solid reactions in organic synthesis5 and at the organic peripheries of metal complexes32 it seems likely that many other solid complexes will react at their metal centres with other gases such as $\mathrm{H}_{2}$ , CO, HX etc.
## Co-sublimation
Other workers have recently developed solvent-free synthesis of coordination complexes by exploiting the volatility of certain metal complexes and ligands.33,34 Dirhodium tetra(trifluoroacetate), $[\mathrm{Rh}_{2}(\mathrm{CF}_{3}\mathrm{CO}_{2})_{4}]$ , is a strong Lewis acid which can be readily sublimed together with a variety of arenes to form crystalline coordination polymers. The arenes bond in $\boldsymbol{\mathfrak{n}}^{2}$ fashion. The potential complications of solvation were thus avoided, and the structures obtained correlated well with those predicted by DFT calculations.33 Another attractive aspect of this method is that it leads directly to large single crystals which facilitates structural characterisation. A number of discrete complexes, as well as polymeric chains and sheets were prepared using cyclophanes as bridging ligands and a ladder structure was obtained with 1,4-bis $\dot{\boldsymbol{p}}$ -tolylethyl)benzene as shown Scheme 10.34
This approach is related to metal atom vapour synthesis, in which pure metals are evaporated onto organic ligands to form low-valent complexes.35
## Outlook
There are compelling reasons why the solvent-free synthesis of coordination complexes is likely to become increasingly investigated in the near future. Firstly, there is the escalating need to develop greener preparative methods, bearing in mind the diverse applications of metal complexes,36 and that ballmilling is a technique which can be scaled up and even applied on a commercial level.11,37 Secondly, to obtain a full mechanistic understanding of chemistry under these conditions provides worthwhile academic challenges. Thirdly, important developments are occurring in the characterisation of complex structures by X-ray diffraction of powders. For example, it has been possible to use XRPD data to determine directly the crystal structures of coordination polymers38 as well as products of grinding reactions.39 Fourthly, as can be seen from the examples given in this article, a wide range of complexes can be accessed using solvent-free techniques, featuring diverse structures, metal ions, ligand types and dimensionalities. One, so far, even exhibits open porosity. Therefore the approach seems to be remarkably broadly applicable. Lastly, and possibly most importantly when it comes to adopting these methods in the laboratory, it is sometimes actually easier and faster to make metal complexes by avoiding the use of solvents.
We are grateful to the EPSRC (grant no. GR/T23145/01), the European Social Fund and the Questor Centre for supporting our work in this area.
