Repository: yasuharaerika/tracer-visualizer

# Knowledge Graph Visualizer

An interactive knowledge graph visualization tool for exploring scientific concepts across multiple domains.

## Features

- **Interactive Graph Visualization** - Explore relationships between concepts using Sigma.js
- **Multi-domain Support** - Switch between Physics, Biology, Chemistry, and Materials Science
- **Search & Filter** - Find specific concepts quickly
- **Ideas View** - Browse and compare research ideas
- **Node Details** - Click on nodes to see detailed information

File: source_documents/chem/2008/20250613-095738-1071-31783.mmd (part 1 of 2)
# Gas Storage in Nanoporous Materials

## abstract
Gas storage in solids is becoming an ever more important technology, with applications and potential applications ranging from energy and the environment all the way to biology and medicine. Very highly porous materials, such as zeolites, carbon materials, polymers, and metal-organic frameworks, offer a wide variety of chemical composition and structural architectures that are suitable for the adsorption and storage of many different gases, including hydrogen, methane, nitric oxide, and carbon dioxide. However, the challenges associated with designing materials to have sufficient adsorption capacity, controllable delivery rates, suitable lifetimes, and recharging characteristics are not trivial in many instances. The different chemistry associated with the various gases of interest makes it necessary to carefully match the properties of the porous material to the required application.

Russell E. Morris\* and Paul S. Wheatley
Keywords:
Gas storage in solids is becoming an ever more important technology, with applications and potential applications ranging from energy and the environment all the way to biology and medicine. Very highly porous materials, such as zeolites, carbon materials, polymers, and metal-organic frameworks, offer a wide variety of chemical composition and structural architectures that are suitable for the adsorption and storage of many different gases, including hydrogen, methane, nitric oxide, and carbon dioxide. However, the challenges associated with designing materials to have sufficient adsorption capacity, controllable delivery rates, suitable lifetimes, and recharging characteristics are not trivial in many instances. The different chemistry associated with the various gases of interest makes it necessary to carefully match the properties of the porous material to the required application.
## From the Contents
## 1. Introduction
The storage of gas in solids is currently a technology that is attracting great attention because of its many important applications. Perhaps the most well-known current area of research centers on the storage of hydrogen for energy applications, with viable energy storage for the hydrogen economy as the ultimate goal. However, there are other gases that are of interest, including several other types of hydrocarbon (e.g. methane), environmentally important gases such as $\mathbf{CO}_{2}$ and $\mathrm{SO}_{2}$ , and biological gases such as NO. Each gas and its associated applications have criteria that must be met for any gas storage material to be of use in practice.
There are several different reasons why we might want to store a gas inside a material, rather than, for example physically inside a bottle or tank. First, it is relatively common for more gas to be stored in a given volume of solid than one can store in a tank even under relatively high pressures, leading to an increase in storage density of the gas. Second, there may be safety advantages associated with storage inside solids, especially if high pressures can then be avoided. Finally, it is sometimes the case that gases, particularly when needed in quite small amounts, are actually easier to handle when stored in a small amount of solid.
There are several approaches to gas storage that have been employed, depending on the gas of interest. One important strategy involves the reaction of the gas molecule with a bulk solid, for instance an alloy, such that the gas is stored reversibly as a compound where there are bonds formed between the gas and the substrate (one might term this chemical storage). Another strategy involves the adsorption of the gas inside a porous material where the adsorption may or may not involve bonding between the gas and the material (can be either physical or chemical storage). In this review we will concentrate on describing the types of material that make good porous gas storage materials, why different porous solids are good for the storage of different gases, and what criteria need to be met to make a useable gas storage material. The aim is not to be a comprehensive review of all the literature but to highlight the different types of gas storage possibilities that exist. It is clear from reading the literature that there is little crossover between scientists developing, for example, energy gas storage and those interested in medical gas storage. The aim of this review is therefore to bring together the different types of application in a way that has not been done before so that the reader gets an overview of the areas in which gas storage may impact over the coming years.
## 1.1. Gas Adsorption, Desorption, Storage, and Triggered Delivery
The verb “to store” means (according to the Collins English Dictionary) “to keep, set aside, or accumulate for future use.”[1] This general meaning implies that the stored gas must be recoverable in some useable form after the gasloaded material has been left for a certain amount of time. Very often in scientific publications authors use gas adsorption experiments to characterize the maximum adsorption capacity of a material, as well as surface area, and pore volume. These experiments clearly give one the maximum possible storage capacity but do not necessarily equate to the useable capacity. This is particularly true when the gases interact strongly with the storage material or when kinetic effects mean that some of the adsorbed gas is not easily recoverable quickly enough to make it useable. Desorption experiments, essentially the opposite of adsorption, provide some clues as to the nature of the properties of the storage materials.[2] For example, a desorption isotherm (Figure 1 a) that follows exactly the adsorption isotherm probably means that all the gas is easily accessible for use, and most likely only interacts weakly with the material, whereas a large hysteresis between the adsorption and desorption arms of the isotherm (Figure 1 b) indicates that extraction of the gas is less easy than the adsorption. This may be because of a very strong interaction between the gas and the material or some other kinetic effect, such as those caused by a flexible framework, which means that full desorption is not achieved. Such hysteresis is not always a problem, and in fact can point to an exciting storage material.
The real indicator of whether a material has a high storage capacity (at least for most applications) is not its maximum adsorption capacity but rather how much gas is deliverable under the conditions in which the material is to be used. These two amounts can be quite different for some materials and the difference may well depend on the exact conditions used to trigger the delivery of the gas. For example, in Figure 1, desorption of the gas is triggered by simply reducing the pressure of gas in the vessel in which the gas storage material is contained. There are, however, other methods of triggering gas delivery. Raising the temperature or exposure to UV light may trigger the gas to be desorbed, as can contact with chemical species that can replace the gas triggering its release into the environment. The last method of triggering release has found particular uses in gas storage materials for medical applications (see Section 4). A good gas storage material should not only have a high maximum adsorption capacity, but should also have the correct deliverable capacity for the chosen application. It may also be the case that the material should have a long storage shelf life, and that the delivery of the gas should not change overly after storage of the material for days, months, or even years.
Of course, even materials with excellent properties in all the above might not end up being suitable for practical applications. Scale-up, kinetics of charging and recharging, and engineering considerations play equally important roles in the choice of materials, as of course do the economics of the system. However, from a chemistry point of view, and especially where materials discovery is concerned, studies of adsorption/desorption, deliverable capacity, and storage lifetimes are the first experiments that define the success or likely success of a gas storage material.
The way maximum adsorption capacities are reported can sometimes cause confusion, especially as workers in different fields report them in different ways. An adsorption capacity can be quoted as mass or weight percentage (e.g. $10\mathrm{\wt\%}$ ), a mass per unit mass (e.g. $0.1\ \mathrm{g}$ of gas per g of material), or moles of gas per unit mass (e.g. 0.01 moles of gas per g of material). The capacity can also be quoted on a volume basis, either per unit mass (e.g. $100\mathrm{cm}^{3}$ of gas per unit $\mathbf{g}$ of material) or volume (e.g. $100\mathrm{cm}^{3}\mathrm{percm}^{3}$ of material). The last measure is also sometimes quoted as a ratio ( $\therefore\mathrm{g}100{\mathrm{v/v}}.$ , the volume of gas adsorbed in a particular volume of storage material). Finally, one should always remember that each of these figures should always be accompanied by a temperature and a maximum pressure of measurement to be at all useful.
## 2. Nanoporous Materials
Porous materials comprise a wide-ranging family of materials.[3,4] They can be structurally well ordered with very well-defined pore sizes, or they can be structurally disordered with a wide variety of different pore sizes. In this review we define nanoporous solids (also called microporous solids) as having pore sizes of similar magnitude or only
Russell Morris was born in St Asaph, North Wales, and studied chemistry at the University of Oxford before undertaking postdoctoral studies at the University of California, Santa Barbara. He returned to the UK in 1995 to the University of St Andrews where he is now a Professor of Chemistry. His research interests include the synthesis, characterization, and application of porous solids.
Paul Wheatley was born in Kirkcaldy, Scotland, in 1977. He received his BSc and PhD degrees in chemistry from the University of St Andrews in 1999 and 2003, respectively. He has remained as a postdoctoral researcher at St Andrews and is currently working on the synthesis and applications of porous materials.
slightly larger than common gas molecules (i.e. maximum pore diameter of up to about $2\:\mathrm{nm}$ ). Zeotypes[5,6] (porous aluminosilicates[7,8] and aluminophosphates[9, 10]) are perhaps the archetype for crystalline solids in this class (Figure 2). Naturally occurring and synthetic zeolites have been studied extensively for many different types of gas manipulations, and are particularly well-known for separations (e.g. of $\mathbf{O}_{2}$ from ${\bf N}_{2}$ in air). Porous coordination polymers, generally built from metal ions connected by organic linkers (giving rise to the name metal-organic frameworks or MOFs) are a more recent addition to the ranks of highly crystalline porous materials.[11,12] The large number of possible organic linkers combined with the quasi-infinite ways in which they can be used to connect metal ions and metal ion clusters leads to a huge range of potential materials. The most interesting feature of these materials is that they can be prepared as highly porous materials with internal surface areas exceeding 5000 m2 g1 in the most porous materials.[13,14] For comparison this is significantly higher than zeolites, which typically have surface areas of several hundred $\mathbf{m}^{2}\mathbf{g}^{-1}$ .
The great advantage of highly crystalline materials is that they can be characterized extremely well by using diffraction techniques to yield crystal structures—accurate three-dimensional representations of the time and space averaged structure, from which the maximum possible porosity can be calculated. However, the maximum porosity is not always accessible in practice perhaps because of problems removing guest molecules from inside the materials, defects in the crystalline structure, or even the presence of impurities. For
MOFs in particular, the rather lower thermal stability of the frameworks compared to inorganic materials such as zeolites means that many potentially very interesting solids cannot be made at all porous because the structures collapse on thermal treatment before the guest molecules are removed. Early literature on MOFs is littered with examples of reported “maximum adsorption capacity” that were lower than expected from the structures, which were caused most likely by incomplete removal of guest molecules.[15] Great care must be taken over this “activation” step to ensure as many of the guest molecules are removed as possible. However, there are now many examples where MOFs can be rendered highly porous and these materials show great possibilities for gas storage applications.[16–18]
Noncrystalline materials also have a great part to play in gas storage applications. The most important of these are probably activated carbons, but nanoporous organic and organometallic network polymers are of increasing interest. They are often not so easy to characterize and perhaps donCt have the visual impact of crystalline nanoporous solids, but each of these types of materials has its own particular advantages and disadvantages. Activated carbon[19,20] is probably the original useful adsorbent material and has been known as a gas adsorber for many years. The pyrolysis of any number of carbonaceous starting materials (coal, wood, coconut husks etc) can lead to polymeric materials with large surface areas, often well in excess of $1000{\mathrm{m}}^{2}{\mathrm{g}}^{-1}$ and even up to $>3000{\mathrm{m}}^{2}{\mathrm{g}}^{-1}$ .[21] Unfortunately, the internal surfaces of activated carbons are often quite poorly defined in chemical terms and the pore sizes can vary widely. However, this has not stopped them being used extensively for filtering and adsorption applications. In recent time other carbon structures, in particular single-walled carbon nanotubes (SWCNTs), have been prepared and their gas adsorption properties studied.[22]
Various types of cross-linked, network polymers can be prepared that possess intrinsic nanoporosity (sometimes called polymers of intrinsic microporosity, PIMs).[23,24] The great advantage of organic polymers is their wide range of chemical functionality (stemming from the great choice of monomers available) and their potential processabililty, which could lead to both tuneable and easily manufactured and formed solids.
Some of the most interesting porous materials show other properties that greatly affect their gas adsorption and storage properties. Flexibility is one such property that promises to be extremely important in this context. Most inorganic frameworks are generally regarded to be fairly rigid, although even zeolites show some flexibility that gives rise to unusual effects such as negative thermal expansion.[25,26] Most MOFs and carbon materials are also regarded as quite rigid. However, some notable MOFs, such as MIL- ${.53^{[27]}}$ and MIL-88,[28,29] and many polymers exhibit considerable flexibility. Such properties clearly affect how much gas can be stored, and can also affect how much, and under what conditions, it can be released.[30, 31]
A final structural characteristic that affects gas adsorption and storage capability is accessible interaction sites in the material. In some important solids coordinatively unsaturated metal ions or organic functional groups are available to interact with gas molecules, leading to stronger interactions than are present in materials where there are no such possible interaction sites. Dehydrated aluminosilicate zeolites contain extraframework cations that balance the negative charges present on the framework (Figure 2), and these are very often accessible for interaction with gas molecules.[32,33] MOFs[18,34,35] and polymers[36] can also be prepared that contain such accessible metal functionality. This looks to be a particularly interesting structural feature for gas storage.
Porous materials are very often characterized by their specific surface area, most commonly derived from the Brunauer–Emmett–Teller (BET) equation applied to data from the adsorption of nitrogen into the material. It should be noted however that the BET equation is applicable to materials with large pores (e.g. mesoporous materials) in the absence of capillary condensation but is not strictly applicable to nanoporous materials. The BET surface area reported for nanoporous materials is really an “equivalent surface area” as if the material had only planar surfaces. It is still a useful number, but only as a comparative and not as an absolute value. To complicate matters sometimes the Langmuir-derived surface area is quoted so one should know exactly which equation is being used before making comparisons.
## 3. Gas Storage for Energy Applications
Given the current worldwide interest in reducing emissions from energy production it is not surprising that the storage of gases that can be used for energy applications is attracting a great deal of attention. In particular, hydrogen storage is currently of great interest but other gases, such as methane and other small hydrocarbons have also been studied to varying degrees.
## 3.1. Hydrogen Storage
Many governments throughout the world have the “hydrogen economy” as a stated aim for future energy needs. One of the challenges that needs to be overcome before the hydrogen economy becomes a reality is how to store hydrogen safely and economically. The US department of Energy has, famously, set quite stringent targets for hydrogen storage capacity for mobile applications that are yet to be met $(6.0\mathrm{wt}\%$ and $45\ \mathrm{gL}^{-1}$ by 2010 and $9.0\mathrm{wt\%}$ and $81\ \mathrm{gL}^{-1}$ by 2015).[37] It should be noted that these are system requirements, and not just targets for the storage capacity of the material itself.
There are essentially three ways to store hydrogen. Storing the gas in a simple tank is attractively simple, but to store reasonable amounts per volume requires liquefaction at very low temperatures and/or high pressures. Storing the hydrogen as a chemical compound such as a metal or nonmetal hydride is an option, but the large energy change between the stored and the released hydrogen leads to many complications in reversibility, kinetics, and heat management issues.[38] The third alternative is to use physisorption on a nanoporous material. Zeolites,[39] MOFs,[40,41] and carbon materials[42,43] have all been extensively studied for their hydrogen adsorption properties and organic polymers are of increasing interest.[24] The following discussion will compare the various types of materials and describe the challenges that face chemists as we strive to design new hydrogen storage materials.
The interaction between physisorbed hydrogen molecules and a porous material is quite weak with $\Delta H_{\mathrm{ads}}$ typically being less than $10\mathrm{kJ}\mathrm{mol}^{-1}$ . This means that there are no problems with reversibility or large heat release on charging that can be associated with hydride storage. Unfortunately, however, the low interaction energy tends to mean that appreciable adsorption only takes place at low temperatures—typically hydrogen adsorption measurements are conducted at $77\mathrm{K}$ Clearly such low temperatures of application are a disadvantage in certain situations, and it is very much a goal of the community to increase adsorption and storage capacity to significant levels at or around room temperature. Similarly, the high adsorption capacities are only found at relatively high pressures, and it would be advantageous to reduce this requirement as much as possible.
It is clear, however, that storage of hydrogen in nanoporous materials can lead to higher capacities than gas storage in a simple tank. Figure 3 shows the results of large laboratory scale experiments completed by MJller et al.[44] who compared the hydrogen uptake on MOFs with the storage capacity of an empty tank at $77\mathrm{K}$ and up to 40 bar pressure. The three MOFs measured all showed greater $\mathbf{H}_{2}$ uptake than the empty container, with a variant of the copper-based MOF HKUST- $\cdot1^{[18]}$ being particularly good.
The hydrogen adsorption capacity for different nanoporous materials varies quite widely. The striking feature of all the work is that it is the surface area of the porous material that governs the maximum adsorption capacity. Hirscher et al.[42] showed that for various different types of carbon materials the high pressure (up to 70 bar) adsorption capacity at $77\mathrm{K}$ correlates well with the specific surface area. Assuming that the upper limit of $\mathrm{H}_{2}$ adsorbed in a multilayer cannot exceed the density of liquid hydrogen, the maximum hydrogen storage capacity per specific surface area of carbon can be theoretically calculated as $2.28\times10^{-3}\mathrm{mass\%\m^{-2}g}$ Measurements at $77\mathrm{K}$ show a direct correlation between surface area and hydrogen uptake, with a slope of $1.91\times$ $10^{-3}\mathrm{mass}\%\mathrm{m}^{-2}\mathrm{g}$ , a value similar to that obtained by other researchers.[45] The difference between the measured and theoretical numbers can probably be explained simply by the differences in temperature and the lower density of the monolayer at $77\mathrm{K}$ .[42] Several research groups have shown that this surface area–hydrogen uptake correlation approximately holds for zeolites, MOFs, and Prussian blue analogues as well as carbon materials (Figure 4).[46–49] It seems that the chemical composition of the material is less important than the surface area of the materials in determining the maximum uptake. However, there are features that do depend on the chemistry of the materials. One of these is the pressure needed to reach maximum uptake and another is the behavior at low pressures. In a comparison between two MOF materials (MOF-5 and HKUST-1) Hirscher and Panella[40] showed that at low pressures (and so low coverage) the adsorption is dominated by differences in heats of adsorption and low pressure uptake correlates most strongly with $\Delta H_{\mathrm{ads}}$ rather than surface area. Pore size also has a strong influence on how hydrogen molecules bind in porous solids. It is well known that materials containing small pores with walls of high curvature interact with hydrogen molecules more strongly than large-pore materials.
At $77\mathrm{K}$ , the temperature at which most measurements are taken, zeolites show maximum adsorption capacities in the $1{-}2\ \mathrm{wt}\ \%$ region at pressures of 1 bar.[48] Zeolites are not particularly light materials in themselves, which is a disadvantage when attempting to reach the Department of Energy targets. Very high surface area carbon materials and MOFs do much better with maximum adsorption capacities of about $7\mathrm{wt\%}$ being reported for MOF-177 at $77\mathrm{K}$ and 70 bar.[50,51] Polymers still lag someway behind MOFs and carbon materials in terms of demonstrated capacity, but certainly offer some potential for the preparation of high surface area hydrogen storage materials.[52–56]
To be used as true hydrogen storage materials (at least in mobile applications) it seems likely that the adsorption capacity needs to be increased significantly at ambient temperature. At the present time it seems that MOFs or carbon materials may have, or are close to having, high enough capacity for applications to be at least considered if the low temperature of operation is not an issue. Unfortunately, of course low temperature cooling equipment will add to the complexity, weight, and cost of any gas storage system. The question is therefore how one might improve the gas storage capacity of nanoporous solids at or near room temperature. At room temperature even the highest surface area MOFs and carbon materials only adsorb $1{-}2\ \mathrm{wt}\ \%$ . At this temperature the heat of adsorption of hydrogen, which is typically around $5{-}10\mathrm{kJ}\mathrm{mol}^{-1}$ , is of roughly the same magnitude as thermal vibrations. Significantly increasing the surface area of the material is one strategy for trying to increase the capacity. If one could couple very high surface areas with small pores, this could produce significantly enhanced adsorption. However, given the already high pore volumes of some of the largest MOFs it would seem unlikely that enough improvement could be made using this approach. Another strategy is to increase the adsorption energy. Myers and co-workers[57,58] suggest that increasing the heat of adsorption to as little as $15\mathrm{kJmol^{-1}}$ will be sufficient to give improved adsorption at room temperature, and given that Long and co-workers have recently reported materials for which $\Delta H_{\mathrm{ads}}$ is around $10\mathrm{kJ}\mathrm{mol}^{-1}$ this is perhaps a more promising strategy.[59,60] Several other researchers have also shown that accessible metal sites in MOFs show good hydrogen adsorption.[61]
To design materials it is vital we know in greater detail how hydrogen interacts with the solids, and recent neutron diffraction, inelastic scattering, and IR studies are giving much more information on this aspect (Figure 5).[62–64] Neutron powder diffraction experiments by Long et al.[59] indicate that the strongest interaction sites are between hydrogen molecules and coordinatively unsaturated $\ensuremath{\mathbf{M}}\ensuremath{\mathbf{n}}^{2+}$ sites present in the framework of the MOF. There is also evidence from inelastic scattering[35] that there is strong interaction between available metal sites.
The major problem with trying to increase capacity by increasing $\Delta H_{\mathrm{ads}}$ is engineering enough sites with higher interaction energies into the material to make a significant difference to the overall adsorption capacity. Simulation work on current MOFs indicates that increasing interaction energy does have a significant effect, but only at low pressure because there are not enough sites of high energy in the materials, and these are filled very quickly.[65] The density of high energy sites is therefore something that needs to be increased to improve the capacity at high temperature.
Similar strategies for increasing heats of adsorption have been attempted in polymers, and one particularly intriguing piece of work involves the incorporation of tungsten-based organometallic complexes within a polymer support.[66] The complex is known to form relatively strong bonds to $\mathrm{H}_{2}$ molecules. A particularly important aspect of this work is that the storage and release of the hydrogen could be UV activated in such a material, leading to new triggering mechanisms.
All the strategies for enhancing hydrogen uptake described above in porous materials essentially involve increasing the interaction between the $\mathrm{H}_{2}$ molecule and the solid. However, adsorbing hydrogen atoms rather than molecules will also increase the interaction energy between the gas and the solid, and may also increase the effective surface area of the solid by enabling adsorption at sites that $\mathrm{H}_{2}$ molecules cannot access. Spillover is a technique that has been used to enhance hydrogen adsorption in MOF-5 and IRMOF-8.[67–69] This process involves the use of a metallic catalyst to dissociate the hydrogen molecule into atoms which are then adsorbed into the material. Initial results using spillover have been very impressive, but have yet to be shown to be general. Further development is needed to see whether it can fulfil its promise.
Utilizing the flexibility of MOFs may also be used to improve storage properties. Thomas and Rosseinsky et al.[70] showed that the adsorption/desorption isotherms for hydrogen can show distinct hysteresis (Figure 1b). The flexible linkers used in building the structure lead to the possibility of dynamical opening of the pores in the structure that means that hydrogen adsorbed at high pressure is not released even at much lower pressures. The two nickel bipyridine-based MOF materials, named M and E in Figure 1, contain cavities that are connected by molecule-sized windows. Compound E has windows that are smaller than the kinetic diameter of hydrogen molecules and this leads to the most pronounced hysteresis.
## 3.2. Methane Storage
Methane, the major component of natural gas fuels, is another obvious target for energy storage materials, and unlike hydrogen it is adsorbed to an appreciable extent at room temperature. To be effective in energy applications the methane adsorbed in nanoporous materials (adsorbed natural gas, ANG) needs to compete with compressed natural gas (CNG), which will require a storage target for methane of approximately $35\mathrm{wt}\%^{[71]}$ or $180\mathrm{v/v.}^{[72]}$ In the late 1990s Menon and Komarneni[73] reviewed the results and prospects of several different types of porous material, such as carbon materials, zeolites, silica gels, and mesoporous solids. The heats of adsorption for the physisorption of methane generally range from $10{-}20\mathrm{kJmol^{-1}}$ , and as with hydrogen, the startling feature of the results was the direct correlation of surface area with adsorption capacity irrespective of the chemistry of the adsorbent material. At the end of the 1990s carbon materials had established themselves as the materials with the highest capacity for methane storage, although because of the low packing densities of carbon there was no real advantage of these materials over CNG storage.[73] In more recent times however there have been several more studies on carbonaceous materials that point to improved methane storage capabilities, including comparative reviews of the effect on adsorption capacity of changing the form of carbonaceous materials (e.g. powdered or fibrous, wet or dry).[74–80]
A particularly interesting piece of work involves the combination of adsorption in porous carbon materials with different potential gas storage materials—natural gas hydrates (NGH).[81] NGH materials consist of methane stored inside water cages as a clathrate. Adsorption of methane into wet carbon materials leads to formation of clathrates inside the pores of the material, which overcomes some of the disadvantages of NGH themselves.
The requirement of high surface areas for high adsorption capacity that is clear from the work on carbon materials points directly to the high porosity MOFs that have made such an impact in hydrogen storage. As long ago as the late 1990s Mori and Kitagawa demonstrated that MOFs adsorb large amounts of methane,[82] and there have been some remarkable demonstrations of high methane adsorption by various groups,[83] but in particular those of Yaghi, who, for one material, IRMOF-6, demonstrated exceptionally high uptake of methane.[84]
DJren et al.[72] have used computational methods to calculate the adsorption capacity, heats of adsorption, and surface areas of various different MOFs, zeolites, and carbon materials. Their conclusions indicate not surprisingly that the important features of materials that control methane adsorption are primarily the surface area, followed by free volume, framework density, and heats of adsorption. Other computational approaches have also been completed in recent years, with contributions to understanding the mechanism and density of methane on carbon materials[85,86] and MOFs.[87–89]
Another intriguing development is the use of mixed hydrogen/methane (“hythane”) storage, particularly aimed at on-board vehicle storage of fuel for storage of the mixture and separation of the two gases. Kowalczyk and co-workers used Monte Carlo simulations to predict the properties of different carbon materials, and concluded that bundles of single-walled nanotubes in the $1{-}2\mathrm{nm}$ diameter range will be the best for this type of storage.[90]
The challenges for the synthetic chemist designing methane storage materials are similar to those posed for hydrogen storage materials, in particular the need for higher surface area. The main difference is that the interaction energy between methane and the surface of the materials is already enough to give reasonable adsorption at room temperature, and the volumetric targets for methane adsorption are well within sight for both carbon materials and MOF-type solids. However, the engineering (and economic) challenges facing these materials before application have yet to be overcome, and this is particularly true in the case of MOFs, for which such studies are only now beginning.
## 3.3. Other Hydrocarbons
Other small gaseous hydrocarbons, such as acetylene, ethylene, and light alkanes, have been studied to a very small degree, although these tend to concentrate mainly on adsorption or separation rather than true storage applications. However, some experiments have shown interesting features, and in particular the work of Kitagawa et al. on acetylene adsorption shows how interaction of the gas with a nanoporous solid (a MOF) can lead to unprecedented chemistry, which in this case is stronger than expected hydrogen bonding between the acetylene and the framework.[91,92] MJller et al.[44] have shown that MOF-5 tablets in a lecture bottle adsorb three times as much propane as the empty lecture bottle alone at 10 bar. Further specific application requirements may lead to more detailed investigations of these gases in the future.
## 4. Gas Storage for Medical Applications
While energy applications of gas storage materials have recently taken the spotlight in this area, gas storage materials for medical applications are arguably much closer to commercialization. The field is dominated by the potential applications of nitric oxide, but there is scope for the development of other gases also. Prime amongst these is probably carbon monoxide as our understanding of the important biological relevance of this molecule is developing very quickly.
Unlike energy applications there is much less emphasis on gas storage capacity when designing materials for medical applications. Often much more important is matching the release of a gas to that required biologically. This control over release kinetics is vital as the gases of interest are often toxic in large amounts (e.g. NO and CO), while they may be ineffective if delivered in too small amounts.
## 4.1. Nitric Oxide
Nitric oxide (NO) is extremely important in mammalian biology. It is implicated in many processes in the body including vasodilatation, the prevention of platelet aggregation and thrombus formation, neurotransmission, and wound repair. There are tremendous possibilities for the use of exogenous NO (i.e. NO delivered from outside the body) in prophylactic and therapeutic processes, including potential applications in anti-thrombogenic medical devices, improved dressings for wounds and ulcers and the treatment of fungal and bacterial infections (amongst many many others).[93] Homogeneous donors that deliver NO directly from solution (e.g. delivery of NO from glyceryl trinitrate to treat the symptoms of angina) are well advanced in some areas, but this approach is limited by the systemic nature of delivery, which can cause unwanted side effects. Inhaled NO gas has been used with some success to treat some lung disorders[94] but, in general, delivery of NO gas from a cylinder is not practical for most therapeutic applications. A significant proportion of the NO therapy market will therefore necessarily involve targeted delivery of NO to specific areas of the body, which will avoid systemic effects.[95] In practice this means a material that is placed at a specific location in the body and that delivers NO from its surface. The short biological lifetime of NO means that any effect will be restricted to the immediate locality of the materialCs surface. The lack of suitable materials is a significant barrier to the use of NO as a therapeutic agent, and it is vital that we discover new materials and develop technologies to store and deliver NO in biologically important amounts.
Most work on such NO storage materials has concentrated on the use of polymers. In most cases the porosity of the polymers has not been well established but it is clear from the adsorption capacity of the gases that there is often significant nanoporosity in some, if not most, cases. The strategy for NO storage and delivery is dominated by triggered release mechanisms, and in particular release on contact with water contained in biological solutions. A number of materials have been proposed as delivery agents for exogenous NO. Perhaps the chemically most advanced are those based on polymers functionalized with secondary amines, which on reaction with NO form ionic diazeniumdiolates (Scheme 1).[96–100] Two molecules of NO react with each amine (giving rise to the trivial name NONOate) and are released on contact with moisture at an appropriate pH. The different types of chemistry associated with varying the organic monomers used to prepare the polymers means that there is a wide range of control over the kinetics of NO release in these materials, making them very promising candidates for therapeutic applications.
Applications of the NO-releasing materials that have been tested include thrombosis-resistant coatings,[101–105] antibacterial materials,[106–112] topical delivery agents for dermatology,[113] and organ preservation.[114] Thrombosis-resistant coatings are of great interest and several research groups have demonstrated excellent thrombus resistance[101–105] in both indwelling and extracorporeal medical devices. Decreasing the pro-thrombotic tendencies of polymer coatings also improves the biocompatibility of diagnostic medical devices, such as oxygen sensors.[103,115] Other applications that have been considered for NO-releasing polymers include antibacterial coatings, where the NO is an effective antibacterial agent that reduces the formation of microbial films.[106–112] Topical applications to the skin are probably the nearest to commercialization, and NO-storage polymers, incorporated into bandages, are in early clinical trials for the treatment of the parasitic disease leishmaniasis.[113,116] Other methods of triggering release from polymers have also been explored, such as the light-activated release of nitric oxide from metalcontaining polymers.[117,118]
More recently porous materials such as zeolites and MOFs have also been investigated for their properties. Zeolites, with their well-known toxicology, are particularly interesting materials and a deliverable capacity (about 1 mmol NO per g of zeolite) similar to the best diazeniumdiolate polymers. A great deal is known about the interaction of NO with zeolites from the large volume of literature on deNOx catalysis applications of zeolites. The large hysteresis in the adsorption/desorption isotherms (Figure 6) of NO on zeolites is indicative of the strong interaction of the gas with the extraframework cations that are present in zeolites. This is easily proven by IR spectroscopy to be coordination of the NO to the metal site. This chemisorption is the general method of NO storage in zeolites, and the high adsorption energy (in the region of $90\mathrm{kJ}\mathrm{mol}^{-1}$ for copper-exchanged zeolites[15]), means that the gas is strongly held. The key to delivery of the gas is the triggering mechanism, which in zeolites, just as in diazeniumdiolate polymers, is exposure to water in physiological solutions.
