Repository: yasuharaerika/tracer-visualizer

# Knowledge Graph Visualizer

An interactive knowledge graph visualization tool for exploring scientific concepts across multiple domains.

## Features

- **Interactive Graph Visualization** - Explore relationships between concepts using Sigma.js
- **Multi-domain Support** - Switch between Physics, Biology, Chemistry, and Materials Science
- **Search & Filter** - Find specific concepts quickly
- **Ideas View** - Browse and compare research ideas
- **Node Details** - Click on nodes to see detailed information

File: source_documents/chem/2008/20250613-095738-856-34909.mmd
# Quest for Zeolite-like Metal−Organic Frameworks:  On Pyrimidinecarboxylate Bis-Chelating Bridging Ligands

## abstract
Two novel porous zeolitelike metal-organic frameworks (ZMOFs) were constructed via the single metal ion-based molecular building block approach from rigid and directional tetrahedral building units and pyrimidinecarboxylate bridging ligands; their ion exchange and hydrogen sorption properties were evaluated.

In the ongoing quest for the design of functional materials, metal-organic materials (MOMs, e.g., metal-organic polyhedra, metal-organic frameworks (MOFs), or coordination polymers) have been identified as potential platforms for myriad applications: gas storage, ion exchange, encapsulation/sequestration/sensing of target molecules, catalysis, magnetism, nonlinear optics, etc.1 The deliberate construction of porous periodic solids2 can address pertinent scientific and societal needs via particular integrated functions and is of great interest across disciplines. Our group, among others, has successfully implemented rational design strategies for the synthesis of functional materials from single-metal-ion-based molecular building blocks (MBBs) where the desired functionality and directionality are embedded prior to the assembly process.3 We have utilized heterofunctional organic ligands that are rigid and directional, which allow the formation of rigid five-membered rings of chelation through N-,O- heterocoordination to a single metal ion, to facilitate the synthesis of intended MOMs. Accordingly, the judicious selection of organic linkers (e.g., imidazolecarboxylates) has allowed for the saturation of single metal ions to generate MBBs $\mathrm{(MN_{4}O_{2}}$ , $\mathrm{MN}_{4}\mathrm{O}_{4}$ ) regarded as rigid and directional tetrahedral building units (TBUs, $\mathrm{MN}_{4}$ ) necessary for the construction of zeolite-like metal-organic frameworks (ZMOFs).1b,4
ZMOFs represent a unique subset of MOFs that are topologically related to the purely inorganic zeolites and exhibit similar properties: (1) forbidden self-interpenetration which allows for the design of readily accessible extra large cavities; (2) chemical stability, where the structural integrity is maintained in water (not common in MOFs), permits potential ZMOF applications for heterogeneous catalysis, separations, and sensors, especially in aqueous media; (3) ion exchange capability permits (a) the ability to control and tune extraframework cations toward specific applications such as catalysis or gas storage and (b) the removal/sequestration of toxic metal ions. In addition, ZMOFs are constructed using metal-ligand directed assembly and encompass periodic arrays of organic functionality, allowing for the tunability of both inorganic and organic components, features that permit facile alteration of pore size and/or organic functionality and hence the expansion of zeolite applications to large molecules.1b MOFs having zeolite-like topologies are atypical as a direct consequence of the intricate systematic design strategies necessary for their deliberate construction. That is, zeolite topologies are not the default structure for the assembly of simple TBUs (i.e., not rigid nor directional), which, in combination with flexible ditopic organic linkers, has consistently lead to MOFs having the default cubic diamond topology.5 Therefore, building information into the MBB is vital, and it is of broader interest to use the MBB approach based on rigid and directional single-metal-ion TBUs as a solid platform and basis for developing new design strategies to construct and functionalize novel ZMOFs for specific applications.
Herein we present the utility of this strategy to synthesize novel ZMOFs by targeting rigid and directional TBUs built from suitable heterofunctional organic linkers, such as pyrimidine derivatives with carboxylate substituents in the 2-, 4-, or 4,6- positions (Figure 1). We report the synthesis of two novel ZMOFs, sod-ZMOF1b derived from 4,6-pyrimidicarboxylate $(4,6{\cdot}\mathrm{PmDC})^{6\mathrm{a}}$ (1), and rho-ZMOF1b from 2-pyrimidinecarboxylate $\left(2{\cdot}\mathrm{PmC}\right)^{6\mathrm{b}}$ (2). To the best of our knowledge, this is the first report of a MOF constructed with 4,6- PmDC, even though previous work has been carried out with pyrimidine and some of its derivatives,7 including $2{\cdot}\mathrm{Pm}\mathrm{C}$ .8
Reaction between $4{,}6{\mathrm{-}}\mathrm{PmDC}$ and $\mathrm{In}(\mathrm{NO}_{3})_{3}{\cdot}5\mathrm{H}_{2}\mathrm{O}$ in a solution of $N,N\mathrm{.}$ -dimethylformamide (DMF) and water afforded pale yellow homogeneous crystals with polyhedral morphology, referred to as sod-ZMOF (1).9 The as-synthesized compound, stable and insoluble in water and common organic solvents, was characterized and formulated by single-crystal $\mathrm{\Delta}X$ -ray diffraction studies as [In$(\mathrm{C_{6}N_{2}O_{4}H_{2}})_{2}\mathrm{Na_{0.36}K_{1.28}}](\mathrm{NO_{3}})_{0.64}(\mathrm{H_{2}O})_{2.1},$ .10
In the crystal structure of 1 (Figure 2), four bis(bidentate) 4,6- PmDC ligands fully saturate the coordination sphere of each indium metal ion through N- and O-bonds, forming a chelate ring that locks the metal in its position and reinforces the rigidity of the TBU. Hence, each ligand chelates two individual indium ions, forming two five-membered rings coplanar with the pyrimidine ring. The MBB is represented by $\mathrm{InN}_{4}(\mathrm{CO}_{2})_{4}$ (Figure 2a), which translates into a four-connected node regarded as a TBU, $\mathrm{InN}_{4}$ (Figure 2b). The building units assemble in a fashion that gives rise to the formation of truncated octahedra $\beta$ -cages) that are further connected through shared square windows, forming a net with sodalite topology.1b,7b,c The as-synthesized 1, sod-ZMOF, unit cell contains 12 indium metal ions, 24 ligands, 15 potassium cations disordered over 24 positions, 4 sodium cations disordered over 12 positions, 5 nitrate anions disordered over 16 positions, and approximately 25 disordered water molecules. The framework is anionic, where the overall charge is balanced by the K and Na cations. The approximate diameter of the largest sphere that can be fit inside the cage, considering the van der Waals radii of the nearest atoms, is $9.6\mathrm{~\bar{A}~}$ .
Reaction between 2-cyanopyrimidine $2{\cdot}\mathrm{PmCN})$ ) and $\mathrm{Cd}(\mathrm{NO}_{3})_{2}$ ‚ $\mathrm{4H_{2}O}$ in a solution of DMF and water yielded colorless polyhedral crystals with dodecahedron morphology, referred to as rho-ZMOF (2).11 The as-synthesized compound was characterized and formulated by X-ray crystallography diffraction studies as $\mathrm{Cd}(\mathrm{C}_{5}\mathrm{H}_{3}\mathrm{N}_{2}\mathrm{O}_{2})_{2}.$ - $(\mathrm{C_{4}N_{2}H_{10}})_{0.35}(\mathrm{H}_{2}\mathrm{O})_{5.36}$ .12 In the crystal structure of 2 (Figure 3), four independent bis(bidentate) $2{\cdot}\mathrm{Pm}\mathrm{C}$ ligands, generated in situ from $2{\cdot}\mathrm{Pm}\mathrm{CN}$ , heterocoordinate through $\Nu_{-}$ and $0\mathrm{-}$ to the eightcoordinate cadmium metal ion. As a result, four chelating rings are formed around the metal ensuring the rigidity of the MBB represented by $\mathrm{CdN}_{4}(\mathrm{CO}_{2})_{4}$ (Figure 3a), regarded as a fourconnected TBU, $\mathrm{CdN_{4}}$ (Figure 3b).
Consequently, the periodic arrangement of these TBUs generate the formation of truncated cuboctahedra (R-cages) that are connected via double-eight-member rings to yield rho-ZMOF (Figure 3c), with analogous topological features to the inorganic rho zeolite net, which has been encountered only twice in the work carried out with MOMs.1b,13 Each $\mathfrak{a}$ -cage consists of 48 cadmium ions and 96 2-PmC ligands, with piperazine and water guest molecules residing inside the cavity. Upon their removal, open channels are exploitable in all three directions, the diameter of the largest sphere that can be fit inside the cage without interacting with the van der Waals atoms of the framework being approximately $16.4\mathrm{~\AA~}$ .
The total solvent-accessible volumes for 1 and 2 were obtained using PLATON software by summing voxels that are more than $1.2\ \mathrm{\check{A}}$ away from the framework. In the case of 1, the potential accessible free volume corresponds to approximately $46\%$ of the unit cell volume, while for 2 this was estimated to be $58\%$ .
In order to investigate the ion exchange capabilities of 1 and also to exploit its porous nature, we fully exchanged the K cations, present in the as-synthesized 1 that prevent pore access, with smaller Li cations, respectively; the process was carried out at room temperature for $24\mathrm{h}$ in aqueous media and was monitored by atomic absorption studies (page S5 of Supporting Information). Gas sorption experiments were performed on the Li-exchanged sample which was outgassed at room temperature for $12\mathrm{~h~}$ ; it was proven that the $\mathrm{Li^{+}}$ -exchanged and fully evacuated sod-ZMOF exhibits permanent microporosity, as evidenced by the reversible type $\mathrm{~I~N}_{2}$ and Ar adsorption isotherms (Figure 4). The apparent Langmuir surface area is estimated to be $616~\mathrm{m}^{2}~\mathrm{g}^{-1}$ , and the pore volume is determined using the Dubinin-Radushkevich $(\mathrm{D-R})$ equation to be equal to $0.245\ \mathrm{cm^{3}\ g^{-1}}$ . Similarly, sorption studies (nitrogen and argon) were performed on the acetonitrile-exchanged, fully evacuated rho-ZMOF, 2, and confirm permanent microporosity (Figure 4). The apparent Langmuir surface area is estimated to be $1168~\mathrm{m}^{2}~\mathrm{g}^{-1}$ with a corresponding pore volume of $0.474~\mathrm{cm}^{3}~\mathrm{g}^{-1}$ calculated by the $\scriptstyle\mathrm{{D-R}}$ equation.
The dual character of ZMOFs, anionic frameworks and/or containing large accessible cavities, forms a suitable platform to evaluate the effect of pore size and/or intra-/extraframework charge density on the hydrogen uptake and its sorption energetics. Accordingly, hydrogen sorption studies were conducted on both compounds at 78 and $87\mathrm{K}$ and atmospheric pressure. The activation of the samples included guest exchange in acetonitrile at room temperature. It was revealed that 1 can store up to $0.9\%$ weight $\mathrm{H}_{2}$ at $^{78\mathrm{~K~}}$ and 1 atm, (Figure 5a) with an associated isosteric heat of adsorption $(q)$ estimated at lower loadings to be $8.4\mathrm{kJ}\mathrm{mol}^{-1}$ (Figure S2a). In the case of 2, uptakes up to $1.16\%$ weight $\mathrm{H}_{2}$ were obtained at $78\mathrm{K}$ and 1 atm (Figure 5b), where the isosteric heat of adsorption reaches a maximum value at lower loadings of $q=8.7\ \mathrm{kJ\mol^{-1}}$ (Figure S2b).
The deliberate enhancement of the framework-hydrogen interactions is an ongoing challenge. Herein, it is important to emphasize that the isosteric heat of adsorption reveals relatively large values, in the context of MOFs, for both compounds, despite the fact that the hydrogen uptake is not considerably high. We have previously postulated that the pore dimensions (around $1\mathrm{nm}$ ) and the presence of high local charge density, in combination with large surface areas, are key elements to enhance the $\mathrm{H}_{2}$ uptake at moderate pressures and elevated temperatures.14 In the case of sod-ZMOF, anionic framework, the uptake at lower pressures is steepened compared to rho-ZMOF, neutral framework, as evidenced by the shape of the isotherm, which can be correlated to the charge effect and the pore size on the $\mathrm{H}_{2}$ sorption. This is supported by the fact that in 1 the constancy of the isosteric heat of adsorption is maintained up to $0.4\%\ \mathrm{H}_{2}$ sorbed (Figure S2a). For 2, the isosteric heat of adsorption decreases more rapidly as a function of the $\mathrm{H}_{2}$ loading, as expected, due to the fact that the framework is neutral and encompasses extra large cavities, allowing for a decrease in the overlap of potential energy fields of the pore walls.
Here we have delineated the potential of this strategy to synthesize ZMOFs assembled from rigid and directional TBUs using the single-metal-ion-based MBB approach, which may hold promise toward finding appropriate porous candidates for hydrogen storage at room temperature and moderate pressure. ZMOFs are unique porous materials that combine the ability to readily alter pore size, charge density, and surface area. Work is in progress to explore (i) the effect of pore size and charge, (ii) the effect of various extraframework cations on the hydrogen isosteric heats of adsorption and uptakes, and (iii) the construction of novel ZMOFs based on functionalized pyrimidinecarboxylate ligands in combination with different metal ions and structure directing agents.
Acknowledgment. We gratefully acknowledge the financial support of NSF (Grant DMR 0548117) and NASA (Grant NGA3- 2751). Acknowledgment is made to the Donors of the American Chemical Society Petroleum Research Fund, for partial support of this research (Grant 44525-G3).
Supporting Information Available: IR, XRPD, atomic absorption and gas sorption data, structure figures, and X-ray crystallographic data. This material is available free of charge via the Internet at http:// pubs.acs.org.
(1) (a) Eddaoudi, M.; Kim, J.; Rosi, N.; Vodak, D.; Wachter, J.; O’Keeffe, M.; Yaghi, O. M. Science 2002, 295, 462-472. (b) Liu, Y.; Kravtsov, V. Ch.; Larsen, R.; Eddaoudi, M. Chem. Commun. 2006, 14, 1488-1490. (c) Seo, J.; Whang, D.; Lee, H.; Jun, S.; Oh, J.; Jeon, Y.; Kim, K. Nature 2000, 404, 982-986. (d) Kahn, O. Acc. Chem. Res. 2000, 33, 647-657. (e) Evans, O. R.; Lin, W. Acc. Chem. Res. 2002, 35, 511-522. (f) Zhang, J.; Lachgar, A. J Am. Chem. Soc. 2007, 129, 250-251.   
(2) (a) Hoskins, B. F.; Robson, R. J. Am. Chem. Soc. 1990, 112, 1546- 1554. (b) Kitagawa, S.; Kitaura, R.; Noro, S. Angew. Chem., Int. Ed. 2004, 43, 2334-2375. (c) Eddaoudi, M.; Moler, D. B.; Li, H.; Chen, B.; Reineke, T. M.; O’Keeffe, M.; Yaghi, O. M. Acc. Chem. Res. 2001, 34, 319-330. (d) Cheetham, A. K.; Ferey, G.; Loiseau, T. Angew. Chem., Int. Ed. 1999, 38, 3268-3292. (e) Yaghi, O. M.; O’Keeffe, M.; Ockwig, N. W.; Chae, H. K.; Eddaoudi, M.; Kim, J. Nature 2003, 423, 705-714. (f) Moulton, B.; Zaworotko, M. J. Chem. Rev. 2001, 101, 1629-1658.   
(3) (a) Liu, Y.; Kravtsov, V.; Walsh, R. D.; Poddar, P.; Srikanth, H.; Eddaoudi, M. Chem. Commun. 2004, 24, 2806-2807. (b) Liu, Y.; Kravtsov, V. Ch.; Beauchamp, D. A.; Eubank, J. F.; Eddaoudi, M. J. Am. Chem. Soc. 2005, 127, 7266-7267. (c) Brant, J. A.; Liu, Y.; Sava, D. F.; Beauchamp, D.; Eddaoudi, M. J. Mol. Struct. 2006, 796, 160-164.   
(4) (a) Eddaoudi, M.; Eubank, J. F.; Liu, Y.; Kravtsov V. Ch.; Brant, J. A. In Proceedings of the 15th International Zeolite Conference (published in Stud. Surf. Sci. Catal.); Xu, R., Gao, Z., Chen, J., Yan, W., Eds.; Elsevier: New York, 2007; pp 2021-2029. (b) Tian, Y.-Q.; Cai, C.-X.; Ji, Y.; You, X.-Z.; Peng, S.-M.; Lee, G.-H. Angew. Chem., Int. Ed. 2002, 41, 1384-1386.   
(5) O’Keeffe, M.; Eddaoudi, M.; Li, H.; Reineke, T.; Yaghi, O. M. J. Solid State Chem. 2000, 152, 3-20.   
(6) (a) 4,6-PmDC was synthesized according to Hunt, R. R.; McOmie, J. F. W.; Sayer, E. R. J. Chem. Soc. 1959, 525-530. (b) The in situ hydrolysis of reactants containing cyano groups is known in MOF chemistry: Evans, O. R.; Lin, W. Chem. Mater. 2001, 13, 3009-3017.   
(7) (a) Keller, S. W. Angew. Chem., Int. Ed. 1997, 36, 247-248. (b) Tabares, L. C.; Navarro, J. A. R.; Salas, J. M. J. Am. Chem. Soc. 2001, 123, 383- 387. (c) Navarro, J. A. R.; Barea, E.; Salas, J. M.; Masciocchi, N.; Galli, S.; Sironi, A.; Ania, C. O.; Parra, J. B. Inorg. Chem. 2006, 45, 2397- 2399.   
(8) Rodriguez-Dieguez, A.; Cano, J.; Kivekaes, R.; Debdoubi, A.; Colacio, E. Inorg. Chem. 2007, 46, 2503-2510.   
(9) Preparation of 1: 4,6-PmDC (0.016 g $\mathrm{,0.087\mmol}$ ), $\mathrm{In}(\mathrm{NO}_{3})_{3}{\cdot}5\mathrm{H}_{2}\mathrm{O}$ (0.017 g, $\hat{0}.0435\mathrm{mmol}$ ), DMF $(0.75~\mathrm{mL})$ ), $\mathrm{\bar{H}}_{2}\mathrm{O}$ $\mathrm{1.5~mL}$ ), $\mathrm{HNO}_{3}(0.2\:\mathrm{mL}$ , ${\dot{3}}.5\mathbf{M}$ in DMF) were placed in a $20~\mathrm{mL}$ scintillation vial and heated to $85~^{\circ}\mathrm{C}$ for $12\mathrm{h}$ , $105^{\circ}\mathrm{{C}}$ for $23\mathrm{h}$ and $115^{\circ}\mathrm{C}$ for $23\mathrm{h}$ . The pale yellow polyhedral crystals were collected and air-dried, with a $88\%$ yield based on $\mathrm{In}(\mathrm{NO}_{3})_{3}$ ‚ $5\check{\mathrm{H}}_{2}\mathrm{O})$ ). The as-synthesized material is insoluble in water and common organic solvents.   
(10) Crystallographic data for 1: $\mathrm{|In(C_{6}N_{2}O_{4}H_{2})_{2}N_{a0.36}K_{1.28}](N O_{3})_{0.64}(H_{2}O)_{2.1}}$ , cubic, $I m\bar{3}m$ , $a=18.761(\$ (4) Å, $V=6603.2(9)$ 1 $\breve{\mathbf{A}}^{3}$ , $Z=96$ , Final $R$ indicates 1 $I>2\sigma(I))$ : $R_{1}{=}~0.0436$ , w ${\bf R}2=0.1252$ .   
(11) Preparation of 2: 2-PmCN (0.0092 g, 0.087 mmol), $\mathrm{Cd(NO_{3})_{2}\cdot4H_{2}O}$ $(0.\dot{0}134\mathrm{~g},0.0435\mathrm{~mmol})$ , DMF $(1~\mathrm{mL}$ ), $_{\mathrm{H}_{2}\mathrm{O}}$ $\mathrm{~\because~mL}$ ), piperazine (0.1 mL, $0.58\mathrm{{M}}$ in DMF) were added to a $20~\mathrm{mL}$ glass scintillation vial and heated to $85~^{\circ}\mathrm{C}$ for $^{12\mathrm{~h~}}$ . Colorless polyhedral crystals were collected and air-dried, with a $15\%$ yield based on $\mathrm{Cd(NO_{3})_{2}\cdot4H_{2}O}$ . The assynthesized material is insoluble in water and common organic solvents.   
(12) Crystallographic data for 2: $\mathrm{Cd(C_{5}H_{3}N_{2}O_{2})_{2}(C_{4}N_{2}H_{10})_{0.35}(H_{2}O)_{5.36}},$ , cubic, Im3hm, $a\overset{\smile}{=}\hat{3}0.070(7)\ \mathring{\mathrm{A}}$ , $V=27229(17)\ \AA$ 3, $Z=96$ , Final $R$ indicates $(I$ $>2\sigma(I))$ : $R_{1}{=}~0.0771$ , $w{\bf R}2=0.1900$ .   
(13) (a) Park, K. S.; Ni, Z.; Cote, A.; Choi, J. Y.; Huang, R.; Uribe-Romo, F. J.; Chae, H. K.; O’Keeffe, M.; Yaghi, O. M. Proc. Natl. Acad. Sci. U.S.A. 2006, 103, 10186-10191. (b) Huang, X.-C.; Lin, Y.-Y.; Zhang, J.-P.; Chen, X.-M. Angew. Chem., Int. Ed. 2006, 45, 1557-1559.   
(14) (a) Liu, Y.; Eubank, J. F.; Cairns, A. J.; Eckert, J.; Kravtsov, V. Ch.; Luebke, R.; Eddaoudi, M. Angew. Chem., Int. Ed. 2007, 46, 3278-3283. (b) Belof, J. L.; Stern, A. C.; Eddaoudi, M.; Space, B. J. Am. Chem. Soc 2007, 129, 15202-15210.

File: source_documents/chem/2008/20250613-095738-9-33513.mmd
# Metal−Peptide Frameworks (MPFs):  “Bioinspired” Metal Organic Frameworks

## abstract
Chiral metal-organic frameworks (MOFs) have attracted a growing interest for their potential use in energy technologies, asymmetric catalysis, chiral separation, and on a more basic level, the creation of new topologies in inorganic materials. The current paper is the first report on a peptide-based MOF, a metal peptide framework (MPF), constructed from an oligovaline peptide family developed earlier by our group (Mantion, A.; et al. Macromol. Biosci. 2007, 7, 208). We have used a simple oligopeptide, Z-(L-Val)2-L-Glu(OH)-OH, to grow porous copper and calcium MPFs. The MPFs form thanks to the self-assembling properties of the peptide and specific metal-peptide and metal-ammonia interactions. They are stable up to ca. 250 degrees C and have some internal porosity, which makes them a promising prototype for the further development of MPFs.

Department of Chemistry, Klingelbergstrasse 80, UniVersity of Basel, CH-4056 Basel,   
Switzerland, Laboratory of Crystallography, ETH Zurich, CH-8093 Zurich, Switzerland, IPCMS UMR 7504 CNRS - UniVersite´ Louis Pasteur, 23, rue du Loess, BP 43, F-67034 Strasbourg   
CEDEX 2, France, and Institute of Chemistry, UniVersity of Potsdam and Max-Planck-Institute of Colloids and Interfaces, D-14476 Golm, Germany
## Introduction
Metal organic frameworks (MOFs) have attracted tremendous attention over the past few years. This is due to the fact that they are porous, have large surface areas of over $5000~\mathrm{m}^{2}/\mathrm{g}$ , and have tunable pores sizes and topologies.1-4 MOFs are constructed from relatively simple organic building blocks, which act as connectors between transition metals or lanthanides. Because of their “infinite” connectivity, MOFs can be viewed as porous inorganic polymers.5 Furthermore, like zeolites and aluminophosphates, MOFs are crystalline materials. However, whereas zeolites and other microporous materials are purely inorganic, MOFs are organic/inorganic hybrids. Despite the presence of organic building blocks, MOFs are robust materials. Their low density and high surface area are useful for gas sorption and energy technologies,6,7 filtration,8 or possibly even lightweight building materials. Other MOFs have useful optical9 and electronic properties10 or have been proposed as transport vessels for biological applications.11
MOFs can be synthesized using a wide variety of methods from hydrothermal to simple diffusion methods.1,4,12,13 To date, most ligands used as connectors are rigid and do not carry additional functionalities, which could modify the properties of the MOF pores. There are only a few studies on flexible connectors and connectors that also self-assemble in the absence of a metal ion. For example, several groups have studied MOFs obtained from adipic acid, auxiliary bases, and $\mathrm{Ca}^{2+}$ , lanthanides, or 3d transition metals.14-21
Interestingly, there have been no reports on the use of peptides or peptidomimetics as connectors. This is particularly intriguing because peptide chemistry offers a virtually unlimited structural diversity, including additional metal coordinating sites, etc. Moreover, peptides are intrinsically chiral, which should make
$^a\mathbf{1}$ is the parent compound used in our earlier studies. $^{29,30}2$ is the peptide ligand used for construction of the MPFs and for magnetic dilution in the EPR experiments in the current paper.
them prime candidates for the fabrication of chiral MOFs. Chiral MOFs are, beyond the more fundamental search for new topologies, highly attractive as asymmetric catalysts, for chiral recognition, and applications requiring noncentrosymmetric crystal structures like nonlinear optical devices.22-26
There are essentially three approaches for the preparation of chiral MOFs: (i) the exploitation of molecules, where the chiral resolution happens without further assistance,27 (ii) the use of chiral co-ligands in addition to achiral connectors,23 or (iii) the use of a chiral connector.25,28 The chiral connector approach is currently most often used because of its flexibility.22-28
We have recently introduced a family of self-assembling peptides based on oligovalines. These peptides gel a variety of solvents, including the inorganic liquid tetraethylorthosilicate (TEOS). Furthermore, they act as templates for complex titania and silver/peptide nanostructures.29,30 The current paper shows that replacing one valine unit with a glutamic acid, Scheme 1, leads to peptides that can form peptide analogs of MOFs, which we have termed metal peptide frameworks (MPFs). The peptides form strong bonds with $\mathrm{Cu}^{2+}$ and $\mathrm{Ca}^{2+}$ , and the resulting crystalline materials precipitate from solution as long needlelike micrometer-sized particles.
## Experimental
Materials. Amino acids were purchased from Bachem AG (Bubendorf, Switzerland), and all other chemicals were purchased from Fluka (Buchs, Switzerland). All chemicals were used as received.
Ligand Synthesis. The synthesis of the precursor peptide ZVVOH and of peptide 1 has been described elsewhere.29
Z-L-Val-L-Val-L-Glu(OtBu)OtBu. Isobutyl chloroformate $\mathrm{1.4~mL}$ , $10.3~\mathrm{mmol}$ ) was added to a salt/ice cooled solution of Z-L-Val-L-ValOH $(3.0\ \mathrm{g},8.6\ \mathrm{mmol})$ ) and 4-methylmorpholine (1.7 mL, 14.6 mmol) in $25~\mathrm{mL}$ of acetonitrile under argon. The reaction mixture was stirred for $2~\mathrm{min}$ . Then, $3.0\mathrm{~g~}$ ( $10.3\ \mathrm{mmol};$ of L-glutamic acid di-tert-butyl ester hydrochloride and $1.7~\mathrm{mL}$ (14.6 mmol) of 4-methylaminomorpholine were added. After $15~\mathrm{min}$ , the cooling was removed and the solution was allowed to warm up to room temperature, upon which the solution was stirred for $24\mathrm{h}$ . The solvents were removed by rotary evaporation, and the residue was dissolved in $200~\mathrm{mL}$ of chloroform. The organic solution was washed three times with $100~\mathrm{mL}$ of a mixture of saturated hydrogen carbonate solution and sodium chloride, once with aqueous sodium chloride, three times with $100~\mathrm{mL}$ of $10\%$ citric acid and aqueous sodium chloride, and twice with aqueous sodium chloride. The organic phase was dried with sodium sulfate, concentrated to dryness, and the residue was triturated with pentane to give a white solid $(3.4\mathrm{g},75\%)$ ) after drying. IR (neat, $\mathrm{cm}^{-1}$ ) 3479, 3277, 3063, 2976, 1633, 1533, 1429, 1393, 1371, 1349, 1283, 1247, 1222, 1153, 1088, 1071, 1038, 1028, 1020, 1005, 987, 920, 908, 864, 846, 799, 774, 753, 740, 698, 667. Elemental analysis calculated: C 62.92, H 8.35, N 7.10, O 21.63; measured: $\mathrm{~C~}62.97,\mathrm{~H~}8.32,\mathrm{~N~}7.19$ . FAB-MS calculated $[\mathrm{M-H}]^{+}=592$ , measured $[\mathrm{M-H}]^{+}=592$ . $^{13}\mathrm{C}$ NMR (δ in ppm vs TMS, $\mathrm{d}_{6}$ -DMSO, $100~\mathrm{MHz}$ ) 172.25, 171.84, 171.70, 171.51, 156.91, 137.96, 129.16, 128.56, 128.52, 128.45, 81.40, 80.56, 66.19, 61.11, 57.94, 52.58, 31.71, 31.12, 28.56, 28.43, 27.04, 20.11, 20.01, 18.99, 18.96. $^{1}\mathrm{H}$ NMR (δ in ppm vs TMS, $\mathrm{d}_{6}$ -DMSO, $400~\mathrm{{MHz}}$ ) 8.23 (d, 0.9 H, H amide), 8.1 (d, 0.1 H, H amide), 7.92 (d, $0.1\mathrm{H}$ , H amide), 7.72 (d, $0.8\mathrm{H}$ , H amide), 7.33 (m, 6 H, H phenyl $+\mathrm{~H~}$ carbamate), 5.01 (s, $2\mathrm{H}$ , benzyl), 4.22 (t, 1 H, R Val-1), 4.12 (m, 1 H, $\mathfrak{a}$ Val-2), 3.94 (m, 1 H, R Glu), 2.22 (m, $2\textup{H}$ , $\gamma$ Glu), 1.92 (m, $3\mathrm{H}$ , $\beta$ Val- $1+\beta$ Val 2 $+\beta$ Glu), 1.72 (m, 1 H, $\beta$ Glu), 1.36 (m, $18~\mathrm{H}$ , tert-butyl ester $\mathrm{~x~}2$ ), 0. $^{33}\mathrm{(m,12~H,\gamma~Val–1+\gamma~Val–2)}$
Z-L-Val-L-Val-L- $\mathbf{Glu(OH)OH}\ 2$ . Two grams of Z-L-Val-L-Val$\mathrm{L-Glu(OtBu)OtBu}$ were reacted with $25~\mathrm{\mL}$ of a $95\%$ aqueous trifluoroacetic acid (TFA) solution for $30~\mathrm{min}$ under argon. Then the solvent was removed under reduced pressure. The residue was treated three times with $30~\mathrm{mL}$ of chloroform. After evaporation of the chloroform, the slightly yellow solid was triturated with diethyl ether, filtered, and the whitish solid was dried overnight under vacuum, leaving $\ensuremath{1.29\mathrm{~g~}}$ of white solid 2 $(80\%)$ . IR (neat, $\mathrm{cm^{-1}},$ ) 3289, 3074, 2976, 1637, 1530, 1419, 1340, 1293, 1242, 1217, 1179, 1150, 1075, 1043, 1029, 995, 965, 934, 917, 859, 842, 798, 778, 756, 736, 697. FAB-MS: calculated $[\mathrm{M-H}]^{+}=480$ ; measured $[\mathrm{M}-\mathrm{H}]^{+}=480$ . Elemental analysis calculated: C 57.61, H 6.94, N 8.76, O 26.69; measured: C 56.91, H 6.90, $\textrm{N}8.60$ . $\mathrm{^{1}H}$ NMR ( $\dot{\delta}$ in ppm vs TMS, $\mathrm{d}_{6}$ -DMSO, ${400}\mathrm{MHz}$ ) 12.35 (very broad, $2\mathrm{H}$ , acidic protons), 8.17 (d, $0.94\mathrm{H}$ , H amide), 8.03 (d, 0.17 H, H amide), 7.90 (d, $0.12\mathrm{H}$ , H amide), 7.72 (d, $0.9~\mathrm{H}$ , H amide), 7.36 (m, $6~\mathrm{H}$ , H carbamate $+\mathrm{~H~}$ phenyl), 5.01 (s, 2 H, H benzylic), 4.18 (m, $2\mathrm{H}$ , $\upalpha$ Val- $1+{\mathfrak{a}}$ Val-2), 3.92 (m, 1 H, R Glu), 1.94 (m, 3 H, 1 $\mathrm{\Delta}\left[\beta\mathrm{-}\mathrm{Glu}+\beta\right.$ Val- $1+\beta$ Val-2), 1.76 (m, 1 H, 1 H $\beta$ Glu), 0. $82~(\mathrm{m},14~\mathrm{H},2~\mathrm{H}~\gamma~\mathrm{Glu}+6~\mathrm{H}~\gamma~\mathrm{Val}-1+6~\mathrm{H}~\gamma$ Val-2). $^{13}\mathrm{C}$ NMR $\dot{\delta}$ in ppm vs TMS, ${\mathrm{d}}_{6}$ -DMSO, $100~\mathrm{MHz}$ ) 174.59, 173.91, 172.95, 171.82, 156.94, 137.95, 129.99, 129.39, 129.25, 66.20, 61.13, 58.13, 51.98, 31.63, 31.08, 30.80, 27.04, 20.08, 19.96, 19.03, 18.95.
Complex Synthesis. The metal complexes were prepared by dissolving peptide 2 in a 60/40 (v/v) ethanol/water mixture. The pH of the solution was adjusted to $\mathrm{pH}8$ with diluted aqueous ammonia. In a typical experiment, $56~\mu\mathrm{L}$ of a $3\ \mathrm{mM}$ aqueous copper(II) or calcium nitrate solution were added to the ligand solution at room temperature under stirring. After copper or calcium salt addition, the pH was readjusted to 8. The copper complex (MPF-9) immediately precipitated, and the calcium complex (MPF-2) precipitated after $^\textrm{\scriptsize1h}$ at $80~^{\circ}\mathrm{C}$ . To complete the reaction, the reaction mixture was further reacted for 48 h at $80~^{\circ}\mathrm{C}$ in a closed vessel. Then, the solids were centrifuged, washed with ethanol, and dried under vacuum overnight. Various metal/peptide ratios were used during the synthesis, but all precipitates had a 1:1 metal/peptide stoichiometry. Yields were above $99\%$ . Elemental analysis (MPF-2, $\mathrm{C}_{23}\mathrm{H}_{39}\mathrm{CaN}_{3}\mathrm{O}_{12}$ ) calculated: $\mathrm{~C~}46.85,\mathrm{~H~}6.67,\mathrm{~N~}7.13,\mathrm{~O~}32.56,$ $\mathrm{Ca}~6.80$ ; measured: C 47.80, $\mathrm{~H~}6.29$ , N 7.57. Elemental analysis (MPF-9 corresponding to the dibasic form of 2 plus ${\mathrm{~1~Cu^{2+}}}$ plus 2 $\mathrm{NH}_{3}$ plus $2\ \mathrm{H}_{2}\mathrm{O}$ : $\mathrm{C}_{23}\mathrm{H}_{41}\mathrm{CuN}_{5}\mathrm{O}_{10})$ , calculated: C 45.20, H 6.76, N 11.46, Cu 10.40, O 26.18; measured: C 45.98, H 6.38, N 10.39.
Spectroscopy. $^{1}\mathrm{H}$ and $^{13}\mathrm{C}$ NMR spectra were recorded on an Avance $400\mathrm{{MHz}}$ NMR spectrometer. Infrared spectra were obtained from the neat samples on a Shimadzu FTIR 8300 with a Golden Gate ATR unit. Spectra were recorded from 300 to $4500~\mathrm{{cm}^{-1}}$ with a resolution of 1 $\mathrm{cm}^{-1}$ . FAB-MS spectra were taken on a Finnigan MAT 312.
Microscopy. Scanning electron microscopy was done on a Philips XL30 FEG ESEM operated at $10~\mathrm{kV}$ . Samples were sputtered with gold or platinum prior to imaging.
X-Ray Diffraction. Powder diffraction patterns were measured on the Swiss-Norwegian Beamlines (SNBL) at the European Synchrotron Radiation Facility (ESRF) in Grenoble. Details of the data collection are given in Table 1.
Powder diffraction data analysis and interpretation. Powder diffraction patterns were indexed using Topas Academic.31,32 Le Bail parameters extraction were performed using Fullprof.33,34 Structures of the complexes were generated using FOX.35,36 Crystal was used to correct some hydrogen positions.37 The Final complex structure was refined using XRS-82.38
Voids Volume Evaluation. After refinement and before evaluating the voids size and position, nonrefined hydrogen atoms were added using the hydrogen addition functionality in Crystals37 using an average $\mathrm{C-H}$ distance of $1\mathrm{~\AA~}$ . Plotting and structure analysis was performed using Platon39 and CrystalMaker (CrystalMaker Software Ltd).
Thermal Analysis. Thermogravimetric analysis (TGA) was done with a Mettler Toledo TGA/SDTA 851e from 25 to $550~^{\circ}\mathrm{C}$ with a heating rate of $10~{^\circ}\mathrm{C}/\mathrm{min}$ in $\Nu_{2}$ .
SQUID Measurements. The magnetic properties of MPF-9 were investigated on neat powder samples with a Quantum Design MPMSXL SQUID magnetometer between 1.8 and $300\mathrm{K}$ . The magnetic field strength was varied from $^{-5}$ to $+5\mathrm{T}$ . All magnetic data were corrected for diamagnetism of the sample and the sample holder. To evaluate the antiferromagnetic coupling between the neighboring $\mathrm{{Cu(II)}}$ centers, we analyzed the susceptibility by using a model of Heisenberg $S={^1}/_{2}$ spin chains. Writing the exchange Hamiltonian $\begin{array}{r}{\hat{H}=-J\sum_{i,j}\hat{S}_{i}\hat{S}_{j},}\end{array}$ we used the expression of the susceptibility $\chi T$ given in the literature.41
$$
\chi T=\frac{N{\mu_{\mathrm{B}}}^{2}g^{2}(0.25+0.0750y+0.15047y^{2})}{k(1+0.9931y+0.34427y^{2}+3.0313y^{3})}
$$
In expression $1,y=|J|/k T$ , where $J$ is the exchange interaction between electron spin moments $S_{i}$ .
Electron Paramagnetic Resonance Spectroscopy. EPR spectroscopy was done on an EPR Bruker ElexSys E500 operating at $9.6\:\mathrm{GHz}$ spectrometer equipped with an Oxford Instruments cryostat. All complexes were measured as powders at 75 and $293\mathrm{K}$ . The complexes were magnetically diluted with 2 to a maximum extent of $10\%$ of Cu(II). Spectra were recorded using $100~\mathrm{kHz}$ modulation frequency and a microwave power of 0.5 to $2{\mathrm{~mW~}}$ . The diphenylpicrylhydrazyl (DPPH) radical was used as a field marker $g=2.0036)$ . The spectra for the $\mathrm{{Cu(II)}}$ species were simulated using Symfonia software (Bruker), which is based on a third-order perturbation theory treatment and assumes Gaussian shapes for the line width tensors. The isotopes were considered in their natural abundance for each spectrum.
## Results and Discussion
Figure 1 shows representative scanning electron microscopy (SEM) images of the calcium complex MPF-2 and the copper complex MPF-9. Both samples have a fiber-like morphology with lengths ranging up to several micrometers and widths of ca. $200~\mathrm{nm}$ . The calcium based MPF-2 crystals are somewhat shorter but have a more regular morphology with well developed crystal faces and edges. The copper-based MPF-9 appears less crystalline and seems to consist of smaller “blobs” that make up the rodlike particle.
Figure 2 shows thermogravimetric analysis (TGA) data. The pure ligand 2 exhibits a single sharp weight loss at $272~^{\circ}\mathrm{C}$ . There is no indication of the presence of water or other volatile substances, and no indication of decarboxylation. TGA curves of MPF-2 show four steps. The first one, at $35^{\circ}\mathrm{C}$ , is relatively small $(5\%)$ and is caused by solvent or water evaporation. A clear weight loss of $19\%$ is then observed at $262^{\circ}\mathrm{C}$ . This weight loss is attributed to the loss of four molecules of water strongly bound in the crystal lattice or to solvent trapped in the structure. The third step is less clear and has an inflection point at
$340~^{\circ}\mathrm{C}$ and a loss of $27\%$ . The last weight loss of $14\%$ is observed at $429\ ^{\circ}\mathrm{C}$ . The total mass loss indicates (assuming that $\mathrm{Ca}$ is present as $\mathrm{CaO}$ after TGA) that one Ca ion is bonded to one ligand molecule.
MPF-9 behaves similarly, except that there are only three thermal events. The first weight loss takes place at $91^{\circ}\mathrm{C}$ , which is due to solvent evaporation. This weight loss of $6\%$ is assigned to one equivalent of ethanol or two equivalents of adsorbed water. The second event occurs at $160~^{\circ}\mathrm{C}$ and is assigned to the loss of crystallographically bound solvent, most likely solvent molecules coordinated to the metal center. A final weight loss of $66\%$ is observed at $260~^{\circ}\mathrm{C}$ . These data are consistent with a ratio of one copper to one ligand molecule, where the copper is possibly surrounded by one or two water or ammonia molecules (see elemental analysis and EPR results below, which suggest that two molecules of ammonia are bonded to the copper center) in the coordination sphere.
Figure 3 shows representative IR spectra of the pure peptide 2, MPF-2, and MPF-9. The ligand bands at 3066, 1705, 1390, 1290, and $918~\mathrm{{cm}^{-1}}$ can be assigned to $\mathrm{O-H}$ stretch, $\scriptstyle{\mathrm{C=O}}$ stretch, $\mathrm{C-O}$ stretch, and $\mathrm{O-H}$ bending vibrations, respectively. Bands at 3280, 1637, 1528, and $1221~\mathrm{cm}^{-1}$ can be assigned to the amide A, amide I, amide II, and amide III vibrations, respectively. The band at $1690~\mathrm{{cm}^{-1}}$ can be attributed to the $\scriptstyle{\mathrm{C=O}}$ vibration of the carbamate moiety. As in our previous work,29 the amide band positions are indicative of a $\beta$ -sheet structure. However, also as in our earlier work, IR does not reveal whether the organization of the $\beta$ -sheet is parallel or antiparallel, because the diagnostic bands are obscured by vibrations of the $N.$ -benzylcarboxy group. $^{42,43}\mathrm{~IR}$ indicates that the $\beta$ -sheet is conserved after reaction with calcium and copper, respectively, because the three bands at 1688, 1628, and 1533 $\mathrm{cm}^{-1}$ (MPF-2) and 1688, 1633, and $1533~\mathrm{{cm}^{-1}}$ (MPF-9), indicative of the $\beta$ -sheet, are still visible in the crystalline precipitates.
Besides the conservation of the $\beta$ -sheet, IR also shows differences between the pure peptide and the metal complexes MPF-2 and MPF-9. After reaction of the ligand with the metal ions, the $\scriptstyle{\mathrm{C=O}}$ stretch vibration of the glutamic acid at 1705 $\mathrm{cm}^{-1}$ disappears. This is in line with the fact that the ligand interacts with the metal ion via its acid moiety. Finally, differences between the peak positions of the asymmetric $\scriptstyle\nu_{\mathrm{C=O}}$ and the symmetric $\scriptstyle\nu_{C=0}$ vibrations $1533~\mathrm{cm}^{-1}$ , difference of $116\mathrm{cm}^{-1}$ in MPF-2, and $1564~\mathrm{{cm}^{-1}}$ , difference of $182\mathrm{cm}^{-1}$ in MPF-9) suggest that a carboxylic acid acts as a bridging unit between metal centers in MPF-2 and as an asymmetric monodentate ligand in MPF-9.44,45
Figure 4 shows EPR spectra of MPF-9 powders measured at 75 and $293\mathrm{~K~}$ . Both spectra have an anisotropic overall shape, but because the signals are broad, the hyperfine pattern of Cu(II) is invisible. Therefore, simulation of the spectra was done using an orthorhombic gyromagnetic tensor, because a slight orthorhombic character of the gyromagnetic tensor has been previously obtained for other systems where $\mathrm{Cu(II)}$ was bonded to glutamic acid.46 The hyperfine tensor could not be obtained due to the large linewidths. Table 2 summarizes the results from the simulation.
The presence of the half-field EPR signal shows that spinspin interactions are present in MPF-9. This indicates, in accordance with the very low solubility of MPF-9 in organic solvents, that there is a network of $\mathrm{{Cu(II)}}$ ions connected by bridging moieties. In most $\mathrm{cu}$ complexes where the metal ions are bonded to two amino acid molecules this is realized by carboxylate as well as by hydrogen bond bridges. Both paths are in principle able to transfer spin polarization and therefore provide the dominant pathways for super-exchange.46
For two $S={^1}/_{2}$ centers with gyromagnetic values near 2 and an electron-electron distance $r>4.5\AA$ , the integrated intensity of the half-field signal is determined only by the interspin distance $r.^{47}$ By assuming in this simple model that the anisotropic exchange is negligible, the integrated intensity ratio between the $\Delta M S=\pm1$ and $\Delta M S=\pm2$ transitions has been used to estimate a $\mathrm{{Cu(II)}\mathrm{{-Cu(II)}}}$ distance of $5.75\mathrm{~\AA~}$ . Because the gyromagnetic tensor is anisotropic, the anisotropic exchange interaction is not negligible, and therefore, the calculated electron-electron distance has an error of ca. $10\%$ .
The values for the gyromagnetic tensor suggest that the first coordination sphere around the copper ion is distorted and involves, besides the oxygen atoms from the carboxylate groups, two nitrogen atoms. These two atoms are most likely from ammonia used in the synthesis of MPF-9. The distortion around the copper center is suspected to arise from the extended coordination ring of the glutamic acid moiety. This extended cycle is different from the more conventional 5-coordination ring in $\mathrm{Cu(II){-}L}$ -arginine complexes where the 2N2O square planar geometry is preserved.48 Moreover, these values indicate that the main contribution to the ground state wave function is given by the $\mathrm{d}(x^{2}{-y^{2}})$ orbital.
The EPR spectrum measured at $293\mathrm{~K~}$ exhibits the same shape, although the signal intensity slightly decreases. To simulate this spectrum, an octahedral gyromagnetic tensor and large linewidths, as in the case of low temperature measurements, were used. The values of the gyromagnetic tensor differ slightly from those obtained for the low temperature measurements but did not show a fluxional behavior of the copper ions.
The absence of any hyperfine structure has been previously observed for ferromagnetic chain complexes involving carboxylate bridges. There, carboxylate groups involving a copper-apical oxygen bond are more effective in transferring spin polarization than hydrogen bonds.49 However, the relatively large electronelectron distance suggests that, in the case of MPF-9, the bridging does not involve carboxylate, but hydrogen bonds, which stabilize the hybrid system by forming long coppercopper 1-D chains. Moreover, the observed spectra are clearly different from spectra observed for copper(II) complexes of linear-chain fatty acids.50
Besides EPR, magnetic measurements were used to further characterize MPF-9. Figure 5 shows a Curie-Weiss plot of
MPF-9, and Figure 6 shows the corresponding saturation curve recorded at $1.8\mathrm{K}$ . The $\chi^{-1}$ dependence of $T$ in the Curie-Weiss plot and the saturation curve clearly show that the structure is composed of $S={}^{1}/_{2}\mathrm{Cu(II)}$ ions and constitutes 1D Heisenberg $S={^1}/_{2}$ chains.51 The Curie-Weiss law is well-followed, and the fittings leads to $C=0.437\mathrm{K}\mathrm{cm}^{3}\mathrm{mol}^{-1}$ and $\theta=-0.30~\mathrm{K}$ .
Figure 7 shows the corresponding $\chi T$ vs $T$ curve. $\chi$ is almost constant down to $50~\mathrm{K}$ and is well fitted using the Hattfield model of 1D Heisenberg $S={^1}/_{2}$ chains.41 A small hump at $50{-}60\ \mathrm{K}$ , not observed in the susceptibility vs $T$ curve, was revealed when plotting the $\chi T$ product variation. This can be attributed either to very small amount of impurity or to the presence of oxygen, the signal of which is apparent due to the low mass of sample used for the measurement $3.2~\mathrm{mg},$ ). This anomaly however does not prevent interpreting the global behavior of MPF-9. Fitting of the curve leads to $g=2.164(1)$ and $J/k=-1.38(1)$ K. The negative $J$ value is characteristic for a weak antiferromagnetic coupling, as already observed from the EPR data.52
Both values are of the same order of magnitude and are in good agreement with the EPR values, as is the small CurieWeiss constant $\theta$ . A small decrease in the $\chi T$ product $\theta$ is observed from $0.437\mathrm{~K~cm}^{3}\mathrm{~mol}^{-1}$ at $295\mathrm{~K~}$ to $0.283\mathrm{~K~cm}^{3}$ $\mathrm{mol}^{-1}$ at $1.8\mathrm{~K~}$ . The decrease of $\chi T$ and the negative sign of $\theta$ confirm the existence of small antiferromagnetic exchange interactions.53 The weak $J$ value confirms that the magnetization exchange occurs through nitrogen atoms and H-bonds and not through carboxylate-mediated interactions like in amino-acid copper(II) complexes.54 As the behavior of complexes with a single carboxylate bridge indicates that $J$ vanishes at distances over $3\mathrm{\AA}$ because the direct interaction predominates over the superexchange mechanism, we exclude a single carboxylate bridge network in the case of MPF-9.52
Because neither MPF-2 nor MPF-9 crystallize as single crystals, powder diffraction methods had to be used for structure solution. The X-ray powder diffraction patterns for MPF-2 and MPF-9 are shown in Figure 8. They were indexed using Topas academic31,32 and the results are shown in Table 3.
The quality of the powder diffraction pattern for MPF-2 did not allow structure solution. However, the powder pattern does suggest a lamellar structure. The peaks at $2\theta$ values of 0.9068, 1.92, 2.88, and $3.88^{\circ}$ (d-spacings of 29.85, 14.91, 9.95, and 7.46 Å) can be indexed as 001, 002, 003, and 004. This indicates a lamellar structure perpendicular to the $c$ direction, which in turn suggests a $\beta$ -sheet structure.
The diffraction pattern of MPF-9 was of better quality, and a crystal structure model could be obtained using the directspace global-optimization algorithms implemented in the computer program FOX.35,36 The chemical information used as input for these optimizations (connectivity, bond distances and angles) is shown in Scheme 2. Le Bail extraction was performed to determine Cagliotti parameters and the $\eta$ ratio with Fullprof using a Pseudo-Voigt profile.33,34 The best of the several copper complex structures generated by FOX is shown in Figure 9. Elemental and thermogravimetric analyses indicated that there is at least one water molecule per copper ion present in the structure, but to keep the model as simple as possible, this was not included in the FOX simulations. Some of the torsion angles were fixed or restricted to a certain range to limit the possibility of unrealistic torsion angles. For the optimization, data to sin $\theta/\lambda=0.20$ $(11.5^{\circ}2\theta)$ were used. To allow for the steric requirements of the hydrogen atoms, they were included in the model submitted to Fox.
To complete and refine the model from FOX, a Rietveld refinement using the program $\mathrm{XRS}–82^{37}$ was undertaken. The complete diffraction pattern was used, and bond distance and angle restraints were included to keep the model chemically sensible. H atoms were added where their positions could be calculated from the connected atoms, but for the ammonia molecules and methyl groups, where the positions of the H atoms are not well defined, the occupancy factor for the corresponding N and C atoms were simply increased to include the three electrons from the attached H atoms (e.g., $\mathrm{CH}_{3}$ was modeled as $1.5\mathrm{C}$ ) and the atomic displacement factor increased slightly. During the course of the refinement, the weight of the geometric restraints with respect to the diffraction data was reduced progressively, and in the final stages a factor of 1.0 was applied. A water molecule was located in a difference electron density map and added to the structural model as an O atom with an occupancy of 1.25 (to account for the two unlocated H atoms). To keep the number of parameters to a minimum, the atomic displacement parameters were fixed at typical values and not refined. Refinement of this model converged with the R-values $R_{\mathrm{F}}=0.103$ , $R_{\mathrm{p}}=0.211$ and $R_{\mathrm{wp}}$ $=0.266$ $(R_{\mathrm{exp}}=0.217)$ ). The crystal structure including the water molecule is shown Figure 10. The profile fit is shown in Figure 11. Further details of the refinement are given in Table 4. The atom numbering convention is given in the Supporting Information, Figure S1. Atomic positions are given in Table S1, selected interatomic distances are given in Table S2, and bond angles are given in Table S3. Platon’s CALC Void40 function log journal is given in Table S4.
The structure can be described in terms of two 2D substructures, which are interconnected via hydrogen bonding. However, there is no extended $\mathtt{C u(I I)}$ 3D network. The first substructure is composed of a double layer of copper ions in the ab plane that are diagonally displaced with respect to one another. Along [010], the copper(II) centers are separated by a distance of 4.9 $\mathring\mathrm{A}$ and along [100], by $6.2\mathring\mathrm{~A~}$ and $1\overset{\cdot}{0.0}\overset{\circ}{\mathrm{A}}$ . Such a structure is in line with the magnetic properties of the material, which exhibits a weak antiferromagnetism and thus long $\mathrm{{Cu(II)}\mathrm{{-}\mathrm{{Cu(II)}}}}$ distances. Because of the spacing of the $\operatorname{Cu}(\mathrm{II})$ centers, the magnetic transfer cannot be based on carboxylate pathways, and must therefore be based on hydrogen bonding. Despite the existence of hydrogen bonds between adjacent complexes, there is no magnetic coupling between them, because the large number of atoms involved in the hydrogen-bonding network limits the magnetic interaction. The large distance of $6.2\mathring\mathrm{~A~}$ between two columns of copper (II) as well as the packing of the ligands prevents any magnetic interactions between them and is in line with the modeling of the magnetic properties as a Heisenberg $S={^1}/_{2}$ 1D chain.
The second double layer in the ab plane is that of the peptide with its long molecule axis oriented roughly along [001]. In addition to the H-bonding between the peptides along [010], the phenyl rings form a column along [010]. The centers of gravity of the individual phenyl residues are $4.9\mathrm{~\AA~}$ apart, indicating some $\pi{-}\pi$ -stacking interaction. The intercolumn distances are in the same range and the rings form a zigzag arrangement, which implies that $\pi{-}\pi$ stacking is responsible for both the internal and external column stabilization.
The hydrogen-bonding scheme adopted by the peptides in the crystal is shown in Figure 13. There is a $\beta$ -sheet-like interaction along the crystallographic $b$ -axis. The presence of a $\beta$ -sheet bonding scheme has also been shown by IR spectroscopy (Figure 3), but the crystal structure further shows that not all of the peptide is part of the $\beta$ -sheet. Only the carbamate and the L-valine-L-valine peptide bond are involved. To maximize the number of hydrogen bonds, the $\beta$ -sheet is distorted slightly to accommodate the rather large side chains of the valine units. This distortion enables the L-glutamic acid residue to adapt to the metal center coordination geometry. The crystallographic results confirm those of the IR spectroscopy, and also reveal a more complex bonding scheme than simple $\beta$ -sheets. Furthermore, the crystal structure shows that the $\beta$ -sheet orientation, which could not be determined from IR, is parallel and not antiparallel along the $b$ -axis.
The hydrogen bonding between the water and coordinated ammonia molecules that connects copper centers in adjacent columns is shown in Figure 14. This hydrogen-bonding scheme is an effective pathway for transferring magnetization through hydrogen bonding.46,59 The structure presented here is a new mode of coordination for the well-known glutamic acid ligand,46,49,60-62 where there is no magnetic exchange through carboxylate centers, although here the glutamic acids are not involved in a peptide-like structure. However, the gain in energy given by the formation of $\beta$ -sheets via hydrophobic interaction, hydrogen bonding, and extensive $\pi{-}\pi$ stacking of benzyl rings is highly favorable and compensates the effect of the nonclassical bonding scheme.
The porosity of MPF-9 was analyzed using Platon’s voids calculation functionality and plotting.40 Figure 15 shows the pores in MPF-9 that are accessible to small solvent or gas molecules. The total void volume is $387\mathring{\mathrm{A}}^{3}$ for a total unit cell volume of $2867\mathring{\mathrm{~A}}^{3}$ . This results in a total void volume of just above $13\%$ of the cell volume. MPF-9 only has chiral channellike pores parallel to the [010] direction, but two ranges of sizes can be distinguished. The larger pores have a volume of around $101\mathring{\mathrm{A}}^{3}$ . This is large enough to accommodate methanol, ethanol, or possibly benzene if the linear molecular shape of the latter three and the possible $\pi{-}\pi$ interactions are considered. The smaller voids are around $20-37\mathrm{~}\mathring{\mathrm{A}}^{3}$ . These pores are large enough to accommodate hydrogen and carbon dioxide, or even water (in the pores at the larger end of the spectrum). However, the small connections between the $20\textup{\AA}^{3}$ voids prevent them from forming an extended channel along the $b$ -axis. As a result, MPF-9 is a candidate for gas adsorption and storage, for purification, or for chiral separation.
In summary, metal-peptide frameworks are a new and interesting variety of metal-organic frameworks. The coordination mode of MPF-9 differs from other $\mathtt{a}\mathrm{-}\omega$ dicarboxylic acids. There is no bridging of the carboxylic acid moiety between the metal centers as seen in refs $_{14-21}$ . The current paper therefore suggests that peptides with different topologies should, like regular organic dicarboxylic acids, allow for the fabrication of MPFs with different topologies with specifically designed (chiral) inner pores. The ligand acts as a chelator, similar to smaller dicarboxylic acids like malonates.55,56 This is rather surprising but can be rationalized via the overall energy gain from the formation of a highly hydrogen-bonded network with $\pi{-}\pi$ -stacking. This energy gain is presumably higher than the energy gained by forming an extensive carboxylate network.
Furthermore, the synthesis conditions are convenient and there is no need for autoclave, microwave, or slow diffusion synthesis protocols, which are often used for MOF’s.5 The ease of synthesis is an important point for any industrial application. Although the overall cost of MPFs is somewhat higher than that of conventional MOFs, the ability to include chiral information and possibly other chemical information like metal coordinating sites a priori should alleviate issues of higher cost.
MPF-2 and MPF-9 are just the first examples of MPFs. They demonstrate that new peptide-based materials can be generated using rather simple building blocks and low strength, noncovalent interactions like hydrogen bonding63,64 and $\pi{-}\pi$ stacking of benzyl rings,65,66 along with metal complexation. A structurally interesting point is the role of the amines located around the copper(II). They not only complete the coordination sphere but also constitute a way of ensuring the stabilization and weak magnetization transfer in a metal column using hydrogen bonding. Moreover, $\pi{-}\pi$ stacking is very useful in stabilizing and organizing the complexes.
## Conclusion
This paper presents the first example of metal-peptide frameworks, “bioinspired” analogs to the well-known MOFs. Metal-oxygen and metal-nitrogen bonding and various types of hydrogen bonding along with $\pi{-}\pi$ -stacking are responsible for the formation of a porous network structure, which is stable up to ca. $250^{\circ}\mathrm{C}$ . Despite the lack of single crystals, the crystal structure of the copper complex MPF-9 could be determined from powder diffraction data using the FOX program. The refined crystal structure is consistent with the spectroscopic information.
The 1D channel architecture with two different pore sizes makes MPF-9 an interesting material for gas storage. Further applications include gas or chiral separation or catalysis. Finally, the organization of the $\mathrm{{Cu(II)}}$ ions in a 2D layer pattern yields a material with an interesting paramagnetic character. The current paper therefore clearly shows that small peptides are viable candidates for the preparation of complex metal-organic materials with defined topologies. MPFs thus further broaden the more general field of MOFs and entactic metal systems,67 which are interesting for a wide range of technical applications.
Acknowledgment. We thank Prof. E.C. Constable for access to his IR spectrometer, M. D¨uggelin and D. Mathys for SEM measurements, Prof. K. Fromm for access to her TGA, Prof. M. Meuwly for the access to one of his Linux clusters, F. Schmid for FOX and IT support, Dr. R. Cˇ erny´ and Dr. V. FavreNicolin for FOX support, J. Rohl´ıcˇek providing a computergrid capable FOX version, and Dr. Markus Neuburger for useful discussions. Experimental assistance from the staff at SNBL is gratefully acknowledged. The Swiss National Science Foundation, the NCCR Nanosciences, the University of Potsdam, and the Max-Planck-Institut of Colloids and Interfaces are acknowledged for financial support. A.T. thanks the Holcim Stiftung Wissen for a Habilitation Fellowship.
JA0762588
