Repository: yasuharaerika/tracer-visualizer

# Knowledge Graph Visualizer

An interactive knowledge graph visualization tool for exploring scientific concepts across multiple domains.

## Features

- **Interactive Graph Visualization** - Explore relationships between concepts using Sigma.js
- **Multi-domain Support** - Switch between Physics, Biology, Chemistry, and Materials Science
- **Search & Filter** - Find specific concepts quickly
- **Ideas View** - Browse and compare research ideas
- **Node Details** - Click on nodes to see detailed information

File: source_documents/chem/2014/20250613-095738-750-22651.mmd
# Encapsulation of Strongly Fluorescent Carbon Quantum Dots in Metal–Organic Frameworks for Enhancing Chemical Sensing

## abstract
Novel highly fluorescent (FL) metal-organic frameworks (MOFs) have been synthesized by encapsulating branched poly-(ethylenimine)-capped carbon quantum dots (BPEI-CQDs) with a high FL quantum yield into the zeolitic imidazolate framework materials (ZIF-8). The as-synthesized FL-functionalized MOFs not only maintain an excellent FL activity and sensing selectivity derived from BPEI-CQDs but also can strongly and selectively accumulate target analytes due to the adsorption property of MOFs. The selective accumulation effect of MOFs can greatly amplify the sensing signal and specificity of the nanosized FL probe. The obtained BPEI-CQDs/ZIF-8 composites have been used to develop an ultrasensitive and highly selective sensor for Cu(2+) ion, with a wide response range (2-1000 nM) and a very low detection limit (80 pM), and have been successfully applied in the detection of Cu(2+) ions in environmental water samples. It is envisioned that various MOFs incorporated with FL nanostructures with high FL quantum yields and excellent selectivity would be designed and synthesized in similar ways and could be applied in sensing target analytes.

## Supporting Information
ultrasensitive and highly selective sensor for ${\mathrm{Cu}}^{2+}$ ion, with a wide response range $\left(2{-}1000~\mathrm{nM}\right)$ and a very low detection limit $(80~\mathrm{pM})$ , and have been successfully applied in the detection of ${\mathrm{Cu}}^{2+}$ ions in environmental water samples. It is envisioned that various MOFs incorporated with FL nanostructures with high FL quantum yields and excellent selectivity would be designed and synthesized in similar ways and could be applied in sensing target analytes.
M emtiaclr−oprograonuisc mfratemriealwsosryksn (esMizOedFsb) arses mpebrlimnganmenetlayl ions with organic ligands in appropriate solvents.1 In the past years, studies on MOFs have focused on the construction of MOFs with permanent porosity for catalysis,2 separations,3 gas storage,4 ion-exchange,5 and sensors.6 Recently, MOFs have attracted more and more attention since they have unique host matrices for various functional species7−10 and thus promise to develop new types of composite materials that display enhanced or new functions in comparison to the parent MOF counterparts.
Among the functional MOFs, luminescence-functionalized MOFs may exhibit various and tunable optical properties, since both organic and inorganic components can provide the platform to generate luminescence, while metal−ligand charge transfer-based luminescence within MOFs can add other dimensional luminescent functionalities; moreover, some guest molecules within MOFs can emit or induce luminescence.11 Several studies on luminescent MOFs have shown that these emerging luminescent composite materials are attractive in constructing chemical sensors .12−20 However, up to date, relatively low luminescence activities of MOFs limit their further applications in chemical sensing. The low luminescence activity limitation may be due to the difficulty in obtaining MOFs with high luminescence quantum yield merely through the utilization of the intrinsic luminescence of organic or inorganic components or the generated luminescence from the weak metal−ligand charge transfer in MOFs. Therefore, introducing guest luminescent materials with high luminescence quantum yield into MOFs while basically maintaining the original structures and properties of host MOFs is an important alterative way to synthesize ideal luminescence-functionalized MOFs for chemical sensing. The functional MOFs will take advantage of both guest luminescent materials in high luminescence quantum yield and excellent sensing selectivity and host MOFs in highly selective adsorption and efficient accumulation of target analytes, which may lead to the construction of a designable and tunable luminescent sensing platform for various analytes with high sensing sensitivity and selectivity.
Most recently, an encapsulation strategy that allows several types of nanoparticles to be incorporated within crystals of zeolitic imidazolate framework materials (ZIF-8) MOFs in a well-dispersed fashion has been developed.21 ZIF-8 MOFs are zeolitic imidazole-based MOFs with large cavities and small apertures.22 They combine the advantages of MOFs (i.e., high porosity and surface area, transition metal centers, and tailored linkers) with high stability, chemical robustness, and framework diversity. Recently emerging carbon-based quantum dots (CQDs) are carbon nanocrystals of less than $10\ \mathrm{nm}$ in size. They not only exhibit many fascinating optical properties, such as photoinduced electron transfer, photoluminescence, and electrochemiluminescence, but also present some additional advantages over the heavy metal-containing semiconductorbased QDs, such as chemical inertness, good stability, biocompatibility, low toxicity, easy preparation, and environmental friendliness.23−26 Inspired by this reported work on MOFs and our recent research on highly fluorescent (FL) CQDs,27,28 we reported for the first time encapsulating branched poly(ethylenimine)-capped CQDs (BPEI-CQDs) with strong FL activity (quantum yield ${>}40\%$ ), high sensitivity, and excellent selectivity for sensing ${\mathrm{Cu}}^{2+}$ , into ZIF-8 MOFs (Scheme 1). The as-prepared FL-functionalized MOFs (i.e., BPEI-CQDs/ZIF-8) not only exhibit an excellent FL activity and sensing selectivity derived from CQDs but also can strongly and selectively accumulate target analytes such as metal ions and some molecules due to the well-known adsorption property of MOFs, leading to the development of ultrasensitive and highly selective sensors for ${\mathrm{Cu}}^{2+}$ ion. The developed FL senor has been applied for the detection of ${\mathrm{Cu}}^{2+}$ ions in the local surface water, since copper is essential to all living organisms, including human beings, as a trace dietary mineral, and appropriate intake of copper in the daily diet is very important for preserving our health.29−31
Compared with FL sensors without the amplifying effect of MOFs and MOF-based optical sensors without introduction of guest luminophores, the presently developed FL-functionalized MOF sensors have a much lower limit of detection (LOD), approximately a 2 orders of magnitude decrease for target analytes. It is envisioned that various ultrasensitive and highly selective FL sensors for target analytes can be developed by encapsulating corresponding FL nanomaterials into MOFs in appropriate ways, thus spreading applications of MOFs in analytical chemistry.
## EXPERIMENTAL SECTION
Chemicals and Materials. $\mathrm{Zn}\big(\mathrm{NO}_{3}\big)_{2}{\cdot}6\mathrm{H}_{2}\mathrm{O}$ (Tianjin, China) and 2-methylimidazole (Alfa Aesar) were used to synthesize ZIF-8. Citric acid (Alfa Aesar) and branched poly(ethylenimine) (BPEI, $M\ =\ 1800_{,}^{\cdot}$ (Aladdin, Shanghai,
China) were used to prepare BPEI-CQDs. All other reagents were of analytical grade and used as received. Doubly distilled water was used throughout the experiments. Phosphatebuffered saline (PBS) solutions of different $\mathrm{\tt{pH}}$ values were prepared by titrating $0.01\ \mathrm{mol\L^{-1}}$ phosphoric acid solutions with a concentrated sodium hydroxide solution $\mathrm{{(1\mol\L^{-1})}},$ to the required $\mathrm{\tt{pH}}$ values.
Synthesis of BPEI-CQDs/ZIF-8 Composites. BPEICQDs/ZIF-8 composites were synthesized by the following synthetic route. First, the BPEI-capped CQDs with sizes mainly distributed in the range of ${4\mathrm{-}8\ \mathrm{nm}}$ (see TEM images in Figure S-1 of the Supporting Information) and FL quantum yield of $>40\%$ were prepared by a previously reported method.27 Second, $0.5~\mathrm{mL}$ of BPEI-CQDs $\mathrm{^{'}4.14\ m g\ m L^{\bar{-}1}},$ solution, ${\mathfrak{s}}\mathrm{mL}$ of 2-methylimidazole $(25~\mathrm{~mM})$ solution, and $5~\mathrm{\mL}$ of $\mathrm{Zn}(\mathrm{NO}_{3})_{2}{\cdot}6\mathrm{H}_{2}\mathrm{O}$ $\left(25\mathrm{\mM}\right)$ solution were mixed and then allowed to react at room temperature for $24\mathrm{h}$ without stirring. BPEI-CQDs/ZIF-8 composites were collected by centrifugation, washed several times with methanol, and vacuum-dried overnight $(50~^{\circ}\mathrm{C})$ .
Analysis of a Real Sample. A water sample was collected from Min River (Fujian, China). The sample was filtered through a $0.22\mu\mathrm{m}$ membrane (Millipore) prior to the detection. Ten microliters of the above water sample and an equal volume of different concentrations of standard ${\mathrm{Cu}}^{2+}$ solutions (final concentrations of 0.005, 0.075, 0.15, 0.3, 0.4, and $0.5\ \mu\mathrm{M}\dot{}$ ) were, respectively, added to $1000~\mu\mathrm{L}$ of PBS (10 mM, $\mathrm{\pH}8.0$ ) containing BPEI-CQDs/ZIF-8 $(1\dot{5}\mu\mathrm{g}\mathrm{mL}^{-1})$ and then analyzed using the developed sensing technique.
## RESULTS AND DISCUSSION
Characterization. The as-prepared BPEI-CQDs/ZIF-8 materials not only display good dispersity in aqueous solution (Figure 1A) but also emit strong blue fluorescence $\left\langle440\ \mathrm{nm}\right\rangle$ under the excitation of $365~\mathrm{nm}$ (Figure 1B,C). The profile of the normalized fluorescent emission spectrum of BPEI-CQDs/ ZIF-8 (the red dash line in Figure 1D) is almost the same as that of BPEI-CQDs (the black solid line in Figure 1D), and the FL activity of BPEI-CQDs/ZIF-8 (Figure S-2C, Supporting Information) is comparable with that of BPEI-CQDs (Figure S2A, Supporting Information), indicating that the optical properties of BPEI-CQDs in ZIF-8 have not been changed. It should be noted here that the FL mechanisms of carbon-based dots including CQDs are very complicated and still argumentative. However, more and more evidence indicates that the FL properties of carbon-based dots are mainly dependent on their surface states.32,33 This suggests that the surface states of BPEI-CQDs are well maintained when they are encapsulated in ZIF-8 MOFs. FI-IR spectra (Figure 1E) show that the BPEI-CQDs/ZIF-8 composites (curves (a)) have many characteristic absorption bands associated with BPEICQDs (curves (b)) and ZIF-8 parent counterparts (curve (c)). The above experimental results indicate that BPEI-CQDs are well encapsulated in ZIF-8 and retain their original excellent properties. Transmission electron microscopy (TEM) images reveal that the as-prepared BPEI-CQDs/ZIF-8 particles are defined as rhombic dodecahedron with an average diameter of $400\ \mathrm{nm}$ (Figure 1F). The comparison of the X-ray powder diffraction data of BPEI-CQDs/ZIF-8 (see Figure S-3 and Table S-1, Supporting Information) with those of undoped ZIF-8,19 indicates that the CQD-doping does not impact the crystalline integrity of ZIF-8. It should be noted here that the peak associated with BPEI-CQD nanoparticles can not be observed in BPEI-CQDs/ZIF-8, which might be explained by reason that the peaks of small-size (ca. $6\:\mathrm{nm}\dot{}$ ) BPEI-CQDs are too weak to be observed clearly under the strong peaks originating from big-size $'400~\mathrm{nm})$ ZIF-8 in diffraction patterns. The Brunauer−Emmett−Teller (BET) isotherm of BPEI-CQDs/ZIF-8 shown in Figure S-4, Supporting Information, exhibits a typical type-I isotherm characteristics of microporous materials. The BET surface area of BPEI$\mathrm{CQD}\bar{\mathrm{s}}/\mathrm{ZIF}{-}8$ is ${\sim}1247~\mathrm{m}^{2}/\mathrm{g}.$ .
Interactions of BPEI-CQDs/ZIF-8 with ${\mathsf{C u}}^{2+}$ . First, the adsorption interaction between ${\mathrm{Cu}}^{2+}$ ions and the FLfunctionalized MOFs was investigated. ${\mathrm{Cu}}^{2+}$ ions were chosen for investigation due to their sensitive and selective quenching effect on the fluorescence of BPEI-CQDs. After addition of BPEI-CQDs/ZIF-8 particles into blue ${\mathrm{Cu}}^{2+}$ solution (right test tube in Figure 1G) and centrifugation of the mixed solution, it was found that blue ${\mathrm{Cu}}^{2+}$ ions were almost all adsorbed into the deposited BPEI-CQDs/ZIF-8 particles, resulting in colorless supernatant (left test tube in Figure 1G). Apparently, the fluorescent CQD-functionalized MOFs exhibit strong adsorption ability toward copper ions, which provides an efficient way to accumulate the analytes (i.e., copper ions) around the fluorescent probes and thus increases both sensitivity and selectivity of detection. The strong adsorption ability of BPEICQDs/ZIF-8 toward copper cations might be attributed to the cation-adsorption properties of the zeolite-like parent ZIF-8 counterparts34 and well-known complexation between ${\mathrm{Cu}}^{2+}$ and imidazole in MOFs.35
Subsequently, the fluorescence interaction between ${\mathrm{Cu}}^{2+}$ ions and BPEI-CQDs/ZIF-8 MOFs was studied. The strong blue FL emission of BPEI-CQDs/ZIF-8 composites can be quenched obviously after adding ${\mathrm{Cu}}^{2+}$ ions into the solution (see the inset of Figure 2). The corresponding FL spectra indicate that the addition of ${\mathrm{Cu}}^{2+}$ ions decreases the FL intensity of BPEICQDs/ZIF-8 composites at $440~\mathrm{nm}$ but has no effect on the maximum FL emission and excitation wavelengths (curves (a), (b), (c), and (d) in Figure 2). UV−vis absorption spectra (curves (e) and (f) in Figure 2) indicate that the presence of ${\dot{\mathrm{Cu}}}^{2+}$ ion leads to the decrease in light absorption at ${360}\ \mathrm{nm},$ which is exactly the maximum excitation wavelength of CQD FL (curves (c) and (d)). Simultaneously, a new shoulder UV adsorption associated with FL-inactive amine-copper group occurs in the range between 270 and $400\ \mathrm{nm},$ which partially overlays the excitation spectra of CQDs in MOFs and thus decreases their quantum yield. Obviously, the quenched FL mechanism of the BPEI-CQDs/ZIF-8 composites is similar with that of BPEI-CQDs proposed in our previous report.23 Briefly, ${\mathrm{Cu}}^{2+}$ ions can react with the amino groups at the surface of the BPEI-CQDs to form a FL-inactive but UV-active complex, resulting in the sensitive quenching of CQDs’ FL by an inner filter effect.
The above-mentioned experimental results indicate that BPEI-CQDs/ZIF-8 composites can act as novel bifunctional materials; i.e., they not only can strongly adsorb and accumulate ${\mathrm{Cu}}^{2+}$ ions but also have selective FL response to ${\mathrm{Cu}}^{2+}$ ions. The synergetic effect of accumulation and quenching may lead to a significant improvement in the probe sensing sensitivity, which has been proved by the following designed experiment. The solution of BPEI-CQDs/ZIF-8 composites and the solution of BPEI-CQDs with the same FL intensity (i.e., with the same concentration of FL species) were added, respectively, with the same amounts of $\mathrm{Cu}^{\bar{2}+}$ (the final concentration of ${\dot{\mathrm{Cu}}}^{2+}$ was 1 $\mu\mathbf{M})$ . The comparison shows that the quenched FL intensity $(\Delta I)$ of BPEI-CQDs/ZIF-8 composites induced by ${\mathrm{Cu}}^{2+}$ ions is much larger than that of BPEI-CQDs in the presence of the same amounts ${\mathrm{Cu}}^{2+}$ ions (Figure 3A). This suggests that BPEICQDs incorporated in MOFs have a much stronger sensing ability than BPEI-CQDs simply dispersed in solution.
Establishment of BPEI-CQDs/ZIF-8 Composite-Based Sensor for ${\mathsf{C u}}^{2+}$ Ions. Since the strong blue emission of the BPEI-CQDs/ZIF-8 composites can be sensitively quenched by $\mathrm{Cu}^{2+}.$ , the as-prepared BPEI-CQDs/ZIF-8 was applied for detection of copper ions in water. The sensing system is based on quenching the fluorescence of BPEI-CQDs/ZIF-8, so the concentration of BPEI-CQDs/ZIF-8 should fall within the linear response range. As shown in Figure S-5, Supporting Information, there is a good linear relationship between the FL intensity and the concentration of BPEI-CQDs/ZIF-8 composites in the range of $0{-}0.5~\mathrm{\mg~\mL^{-1}}$ , but the FL response deviates from linearity in the higher concentration range. In general, the lower the concentration of fluorophore, the higher the quenching sensitivity at a given concentration of quencher.36 However, too low of a concentration of fluorophore would lead to the increase of noise fraction. Finally, $15~\mu\mathrm{g~mL}^{-1}$ BPEI-CQDs/ZIF-8 was eventually chosen in the detection of ${\mathrm{Cu}}^{2+}$ to obtain the maximum signal-to-noise ratio $(S/\mathrm{N})$ and thus the lowest limit of detection.
Because of the strong collection capacity of copper ions by BPEI-CQDs/ZIF-8, the response rate of the FL signal of the BPEI-CQDs/ZIF-8 to ${\mathrm{Cu}}^{2+}$ was then investigated. As shown in Figure 3B, the FL intensity of the BPEI-CQDs/ZIF-8 is quenched by $90\%$ in $30~\mathrm{min}$ when $10~\mu\mathrm{M}~\mathrm{Cu}^{2+}$ is added into the BPEI-CQDs/ZIF-8 solution $(15~\mu\mathrm{g}~\mathrm{\mL^{-1}})$ and then remains stable over the next $30~\mathrm{\min}$ , suggesting that the reaction can be completed within $30~\mathrm{min}$ .
We then investigated the fluorescence response of BPEICQDs/ZIF-8 at different $\mathrm{\boldmath~\pH.}$ . As shown in Figure 3C, the $\mathsf{p H}$ value of the solution influenced both the initial $\mathrm{FL}$ intensity (in the absence of ${\mathrm{Cu}}^{2+}$ ) and the quenched FL intensity (in the absence of $\mathrm{Cu}^{2+}$ ), suggesting that $\mathrm{\ttpH}$ is another key factor that affects the sensing system. First, the BPEI-CQDs/ZIF-8 (black columns in Figure 3C) has strong FL activities in the range of $\mathrm{pH}7-10,$ , with the maximum value at $\mathrm{\ttpH}8.0\$ , but has weak FL activities at other $\mathrm{\ttpH}$ values. This indicates that the weakly alkaline media $\left(\mathrm{pH}7{-}10\right)$ are suitable for sensing. Second, the addition of ${\mathrm{Cu}}^{2+}$ can inhibit the BPEI-CQDs/ZIF- $\cdot8^{\prime}$ FL in the wide $\mathrm{\tt{pH}}$ range from 3 to 12 (see red columns in Figure 3C). However, the quenching efficiencies $\left(F_{0}/F\right)$ at these $\mathsf{p H}$ values are quite different. In strongly acidic media $\mathrm{\Delta}\cdot\mathrm{PH}=3.0\mathrm{\Delta},$ ), the addition of ${\mathrm{Cu}}^{2+}$ has nearly no effect on the FL of BPEI-CQDs/ ZIF-8, which may be attributed to the fact that the amino groups at the surfaces of the BPEI-CQDs/ZIF-8 are well protonated, and thus are unable to complex with ${\mathrm{Cu}}^{2+}$ to form FL-quenching cupric amine moieties. It is generally appreciated that partial $\bar{\mathrm{Cu}^{2+}}$ ions may hydrolyze in strongly alkaline media, which inhibits the complex reaction between ${\mathrm{Cu}}^{2+}$ and the amines of BPEI-CQDs/ZIF-8 and causes unsatisfied quenching efficiencies. In contrast, in the weakly alkaline media $\mathrm{\Phi_{pH}}7-$ 10), the quenching efficiencies are obviously higher than other $\mathrm{\tt{pH}}$ values due to easy formation of FL-quenching cupric amine moieties under the weakly alkaline media. The maximum $s/\Nu$ ratio can be obtained in $\mathrm{\pH\8}.0$ solution; thus, the $\mathrm{\tt{pH}}$ was chosen for the sensitive detection of ${\mathrm{Cu}}^{2+}$ .
Along with the sensitivity requirement, high selectivity is crucial in most scenarios, especially in real sample detections. Therefore, the selectivity of the BPEI-CQDs/ZIF-8 FL sensing system was estimated and shown in Figure 3D. Besides ${\mathrm{Cu}}^{2+}$ , the effects of 10 other kinds of cations, including $\mathrm{Hg}^{2+}$ , $\mathrm{Cd}^{2+}$ , $\ensuremath{\mathrm{Mn}}^{2+}$ , $\ensuremath{\mathrm{Mg}}^{2+}$ , $\mathrm{Pb}^{2+}$ , $\mathsf{A l}^{3+}$ , ${\mathbf{A}}{\mathbf{g}}^{+}$ , ${\mathrm{Ba}}^{2+}$ , and ${\mathrm{Ca}}^{2+}$ at the same concentration of ${\mathrm{Cu}}^{2+}$ , on the FL response of BPEI-CQDs/ ZIF-8 containing $10~\mu\mathrm{M}~\mathrm{Cu}^{2+}$ at the same time were investigated. From the figure, we can find that the FL intensities are significantly quenched by $10~\mu\mathrm{M}~\mathrm{Cu}^{2+}$ , whereas almost no additional inhibition of the FL intensities happens in the presence of $\mathrm{Cd^{2+},P b^{2+},A l^{3+},A g^{+},}$ and ${\mathrm{Ca}}^{2+}$ ions, and only little enhancement or weakness of the FL intensities happens in the presence of $\mathrm{Hg^{2+},M n^{2+},M g^{2+}}.$ , and $\mathrm{Ba}^{2+}$ ions. Considering the complex components of the water sample, we also found the selectivity of the BPEI-CQDs/ZIF-8-based sensor for ${\mathrm{Cu}}^{2+}$ ions over some commonly existing anions and organic components. Experimental results (Figure S-6, Supporting Information) indicate that the investigated anions and organic components have no effect on the sensor performance. The high selectivity of the BPEI-CQDs/ZIF-8-based sensor for ${\mathrm{Cu}}^{2+}$ ions over the anions might be attributed to the electrostatic repulsion between anions and the anionic ZIF-8 MOF. Apparently, these results clearly indicate that the BPEICQDs/ZIF-8 FL sensing system exhibits high selectivity for ${\mathrm{Cu}}^{2+}$ . The high selectivity may be attributed to the synergetic effect of selective adsorption of heavy metal ions by MOFs and selective sensing of $\mathrm{Cu}^{\bar{2}+}$ ion by BPEI-CQDs.
The fluorescence intensity of BPEI-CQDs/ZIF-8 is sensitive to the presence of nanomolar concentrations of ${\mathrm{Cu}}^{2+}$ . To evaluate the applicability of the sensitive sensing system for ${\mathrm{Cu}}^{2+}$ ions, the linear response range and LOD were investigated under the above-mentioned optimum experimental conditions. As shown in Figure 4, the FL intensity of the BPEI-CQDs/ZIF8 is quenched obviously with increasing the concentration of ${\mathrm{Cu}}^{2+}$ . There is a good linear correlation between the quenching level, $(F_{0}-F)/\bar{F}_{0},$ and the concentration of ${\mathrm{Cu}}^{2+}$ in the range from 2 to $1000\ \mathrm{nM}$ (see the inset of Figure 4) with the following equation:
$$
\left(F_{0}-F\right)/F_{0}=0.3688\mathrm{C}+0.03165\left(R^{2}=0.999\right)
$$
where $F_{0}$ and $F$ represent, respectively, the FL intensities of BPEI-CQDs/ZIF-8 in the absence and presence of ${\mathrm{Cu}}^{2+}$ and $C$ is the concentration of ${\mathrm{Cu}}^{2+}$ . The LOD of ${\mathrm{Cu}}^{2+}$ (at the ratio of signal-to-noise $=3$ ) was calculated to be $80\ \mathrm{pM},$ , which is much $(\breve{4.0}\times10^{5})$ lower than the allowed concentration of copper ion 1 $(32\mu\mathrm{M}$ or $2\mathrm{mgL}^{-1},$ ) in drinking water permitted by the World Health Organization (WHO).37 The LOD of $\dot{\mathrm{Cu}}^{2+}$ by the presently developed BPEI-CQDs/ZIF-8-based FL sensor has been decreased by approximately 2 orders of magnitude, compared with the previously reported BPEI-CQDs-based FL sensor,28 showing the important role of the ZIF-8 MOFs in accumulating targets. In comparison with other reported FL methods, $^{26,38-41}$ this sensing approach also shows higher sensitivity (1 or 2 orders of magnitude decrease in LOD) for the detection of ${\mathrm{Cu}}^{2+}$ . The utra-high sensing sensitivity can be attributed to the use of highly sensitive FL carbon quantum dots and the strong signal-amplifying effect from the excellent metal ion-adsorbing ability of MOFs.
The precision and reproducibility of the FL sensor were evaluated by calculating the variation coefficients (CVs) for intra-assay and interassay, respectively. Experimental results indicate that the CVs ${\mathit{\Omega}}(n=10)$ ) of the assay using the sensor from the same batch and the CVs $\left(n=7\right)$ of the assay using the sensor from the various batches were, respectively, $1.4\%$ and $5.2\%$ at the $0.1\ \mu\mathrm{M}\ \mathrm{Cu}^{2+}$ level. The long-term stability of the present FL sensor for ${\mathrm{Cu}}^{2+}$ was also investigated. It has been found that the sensor can be stable for at least 20 days (Figure S-7, Supporting Information), demonstrating the robustness of the $\mathrm{Cu}^{\bar{2}+}$ FL sensor.
Sensing Application. The practicability of the developed FL-functionalized MOF-based sensors for ${\mathrm{Cu}}^{2+}$ ion was assessed by applying it to the real analysis for ${\mathrm{Cu}}^{2+}$ in water from the Min River (the largest river in Fujian Province, China). The concentration of ${\mathrm{Cu}}^{2+}$ ions in the Min River sample ${\mathit{n}}=10{\mathit{\check{\Psi}}}$ ) detected using this new approach is $2.201\pm$ $0.084~\mu\mathrm{M}$ . The value is consistent with the result obtained by the ICPMS method, namely, $2.164~\pm~0.052~\mu\mathrm{M}_{;}$ , which indicates the accuracy and reliability of our probe for ${\mathrm{Cu}}^{2+}$ determination in environmental samples.
## CONCLUSIONS
In summary, we reported for the first time encapsulating a kind of highly fluorescent amine-capped CQD into the zeolitic imidazolate framework materials. The as-synthesized FLfunctionalized MOFs not only exhibit an excellent fluorescent activity and sensing selectivity derived from CQDs but also can strongly and selectively accumulate target analytes due to the adsorption property of MOFs. The accumulation effect of MOFs can greatly amplify the sensing signal from the nanosized FL probe. The obtained BPEI-CQDs/ZIF-8 composites have been used to develop an ultrasensitive and highly selective sensor for ${\mathrm{Cu}}^{2+}$ ion, with a wide response range (2 to $1000~\mathrm{nM},$ and a very low detection limit of $80~\mathrm{pM},$ and have been successfully applied in the detection of ${\mathrm{Cu}}^{2\bar{+}}$ ions in environmental water samples. It is envisioned that various MOFs incorporated with fluorescent nanostructures with high FL quantum yields and excellent selectivity would be synthesized in similar ways and could be applied in sensing target analytes.
## ASSOCIATED CONTENT
$\otimes$ Supporting Information Figures S-1−S-7 and Table S-1. This material is available free of charge via the Internet at http://pubs.acs.org.
## AUTHOR INFORMATION
## Corresponding Author
$^*\mathrm{E}$ -mail: y.w.chi@fzu.edu.cn (Yuwu Chi).
## Notes
The authors declare no competing financial interest.
## ACKNOWLEDGMENTS
This study was financially supported by National Natural Science Foundation of China (21375020, 21075018), Program for New Century Excellent Talents in Chinese University (NCET-10-0019), National Basic Research Program of China (2010CB732400), and the Program for Changjiang Scholars and Innovative Research Team in University (No. IRT1116).
(1) Yaghi, O. M.; O’Keeffe, M.; Ockwig, N. W.; Chae, H. K.; Eddaoudi, M.; Kim, J. Nature 2003, 423, 705−714. (2) Corma, A.; Garciía, H.; Llabreés, I.; Xamena, F X. Chem. Rev. 2010, 110, 4606−4655. (3) Li, J. R.; Sculley, J.; Zhou, H. C. Chem. Rev. 2012, 112, 869−932. (4) Suh, M. P.; Park, H. J.; Prasad, T. K.; Lim, D. W. Chem. Rev. 2012, 112, 782−835. (5) Shvareva, T. Y.; Skanthakumar, S.; Soderholm, L.; Clearfield, A.; Albrecht-Schmitt, T. E. Chem. Mater. 2007, 19, 132−134. (6) Kreno, L. E.; Leong, K.; Farha, O. K.; Allendorf, M.; Duyne, R. P. V.; Hupp, J. T. Chem. Rev. 2012, 112, 1105−1125. (7) Lykourinou, V.; Chen, Y.; Wang, X. S.; Meng, L.; Hoang, T.; Ming, L. J.; Musselman, R. L.; Ma, S. J. Am. Chem. Soc. 2011, 133, 10382−10385. (8) Larsen, R. W.; Wojtas, L.; Perman, J.; Musselman, R. L.; Zaworotko, M. J.; Vetromile, C. M. J. Am. Chem. Soc. 2011, 133, 10356−10359. (9) Xiang, Z.; Hu, Z.; Cao, D.; Yang, W.; Lu, J.; Han, B.; Wang, W. Angew. Chem., Int. Ed. 2011, 50, 491−494. (10) Jahan, M.; Bao, $\mathrm{Q.;}$ Yang, J. X.; Loh, K. P. J. Am. Chem. Soc. 2010, 132, 14487−14495.
(11) Cui, Y.; Yue, Y.; Qian, G.; Chen, B. Chem. Rev. 2012, 112, 1126−1162. (12) Chen, B. L.; Yang, Y.; Zapata, F.; Lin, G. N.; Qian, G. D.; Lobkovsky, E. B. Adv. Mater. 2007, 19, 1693−1696. (13) Chen, B. L.; Wang, L. B.; Zapata, F.; Qian, G. D.; Lobkovsky, E. B. J. Am. Chem. Soc. 2008, 130, 6718−6719. (14) Chen, B. L.; Wang, L. B.; Xiao, Y. Q.; Fronczek, F. R.; Xue, M.; Cui, Y. J.; Qian, G. D. Angew. Chem., Int. Ed. 2009, 48, 500−503. (15) Harbuzaru, B. V.; Corma, A.; Rey, F.; Jorda, J. L.; Ananias, D.; Carlos, L. D.; Rocha, J. Angew. Chem., Int. Ed. 2009, 48, 6476−6479. (16) Harbuzaru, B. V.; Corma, A.; Rey, F.; Atienzar, P.; Jordá, J. L.; García, H.; Ananias, D.; Carlos, L. D.; Rocha, J. Angew. Chem., Int. Ed. 2008, 47, 1080−1083. (17) Rieter, W. J.; Taylor, K. M. L.; Lin, W. J. Am. Chem. Soc. 2007, 129, 9852−9853. (18) Xie, Z.; Ma, L.; deKrafft, K. E.; Jin, A.; Lin, W. J. Am. Chem. Soc. 2010, 132, 922−923. (19) Wong, K. L.; Law, G. L.; Yang, Y. Y.; Wong, W. T. Ad . Mater. 2006, 18, 1051−1054. (20) Zhao, B.; Chen, X. Y.; Cheng, P.; Liao, D. Z.; Yan, S. P.; Jiang, Z. H. J. Am. Chem. Soc. 2004, 126, 15394−15395. (21) Lu, G.; et al. Nat. Chem. 2012, 4, 310−316. (22) Park, K. S.; Ni, Z.; Cote, A. P; Choi, J. Y.; Huang, R.; UribeRomo, F. J.; Chae, H. K.; O’Keeffe, M.; Yaghi, O. M. Proc. Natl. Acad. Sci. U.S.A. 2006, 103, 10186−10191. (23) Baker, S. N.; Baker, G. A. Angew. Chem., Int. Ed. 2010, 49, 6726−6744. (24) Zheng, L.; Chi, Y.; Dong, D.; Lin, J.; Wang, W. J. Am. Chem. Soc. 2009, 131, 4564−4565. (25) Lu, W. B.; Qin, X. Y.; Liu, S.; Chang, G. H.; Zhang, Y. W.; Luo, Y. L.; Asiri, A. D.; Al-Youbi, A. O.; Sun, X. P. Anal. Chem. 2012, 84, 5351−5357. (26) Liu, S.; Tian, J. Q.; Wang, L.; Zhang, Y. W.; Qin, X. Y.; Luo, Y. L.; Asiri, A. M.; Al-Youbi, A. O.; Sun, X. P. Adv. Mater. 2012, 24, 2037−2041. (27) Dong, Y. Q.; Wang, R. X.; Li, H.; Shao, J. W.; Chi, Y. W.; Lin, X. M.; Chen, G. N. Carbon 2012, 50, 2810−2815. (28) Dong, Y.; Wang, R.; Li, G. L.; Chen, C. Q.; Chi, Y. W.; Chen, G. N. Anal. Chem. 2012, 84, 6220−6224. (29) Madsen, E.; Gitlin, J. D. Annu. Rev. Neurosci. 2007, 30, 317−337. (30) Multhaup, G.; Schlicksupp, A.; Hesse, L.; Beher, D.; Ruppert, T.; Masters, C. L.; Beyreuther, K. Science 1996, 271, 1406−1409. (31) Lovstad, R. A. Biometals 2004, 17, 111−113. (32) Dong, Y.; Pang, H.; Guo, C.; Shao, J.; Chi, Y.; Li, C. M.; Yu, T. Angew. Chem., Int. Ed. 2013, 52, 7800−7804. (33) Bao, L.; Zhang, Z. L.; Tian, Z. Q.; Zhang, L.; Liu, C.; Lin, Y.; Qi, B.; Pang, D. W. Adv. Mater. 2011, 23, 5801−5806. (34) Nouar, F.; Eckert, J.; Eubank, J. F.; Forster, P.; Eddaoudi, M. J. Am. Chem. Soc. 2009, 131, 2864−2870. (35) Sunatsukqi, Y.; Motoda, Y.; Matsumoto, N. Coord. Chem. Rev. 2002, 226, 199−209. (36) Lou, X.; Qiang, L.; Qin, J.; Li, Z. ACS Appl. Mater. Interfaces 2009, 1, 2529−2535. (37) World Health Organization. Guidelines for Drinking-Water Quality; WHO: Geneva, 2011. (38) Zhao, Y.; Zhang, X. B.; Han, Z. X.; Qiao, L.; Li, C. Y.; Jian, L. X.; Shen, G. L.; Yu, R. Q. Anal. Chem. 2009, 81, 7022−7030. (39) Chan, Y. H.; Chen, J. X.; Liu, Q. S.; Wark, S. E.; Son, D. H.; Batteas, J. D. Anal. Chem. 2010, 82, 3671−3678. (40) Royzen, M.; Dai, Z. H.; Canary, J. W. J. Am. Chem. Soc. 2005, 127, 1612−1613. (41) Yin, B. C.; Ye, B. C.; Tan, W. H.; Wang, H.; Xie, C. C. J. Am. Chem. Soc. 2009, 131, 14624−14625.
