Repository: yasuharaerika/tracer-visualizer

# Knowledge Graph Visualizer

An interactive knowledge graph visualization tool for exploring scientific concepts across multiple domains.

## Features

- **Interactive Graph Visualization** - Explore relationships between concepts using Sigma.js
- **Multi-domain Support** - Switch between Physics, Biology, Chemistry, and Materials Science
- **Search & Filter** - Find specific concepts quickly
- **Ideas View** - Browse and compare research ideas
- **Node Details** - Click on nodes to see detailed information

File: source_documents/chem/2019/20250624-103103-761-23669.mmd (part 1 of 2)
# A Study on Switching in Metal-Organic Frameworks

## abstract
In recent years, metal-organic frameworks (MOFs) have become an area of intense research interest because of their adjustable pores and nearly limitless structural diversity deriving from the design of different organic linkers and metal structural building units (SBUs). Among the recent great challenges for scientists include switchable MOFs and their corresponding applications. Switchable MOFs are a type of smart material that undergo distinct, reversible, chemical changes in their structure upon exposure to external stimuli, yielding interesting technological applicability. Although the process of switching shares similarities with flexibility, very limited studies have been devoted specifically to switching, while a fairly large amount of research and a number of Reviews have covered flexibility in MOFs. This Review focuses on the properties and general design of switchable MOFs. The switching activity has been delineated based on the cause of the switching: light, spin crossover (SCO), redox, temperature, and wettability.

## A A Jnournal ogf the Gesellschafwt Deutschaer Chemniker dte International Edition Chemie
www.angewandte.org
## Accepted Article
Title: A Study on Switching in Metal-Organic Frameworks
Authors: Fahime Bigdeli, Christina Tori Lollar, Ali Morsali, and HongCai Zhou
This manuscript has been accepted after peer review and appears as an Accepted Article online prior to editing, proofing, and formal publication of the final Version of Record (VoR). This work is currently citable by using the Digital Object Identifier (DOI) given below. The VoR will be published online in Early View as soon as possible and may be different to this Accepted Article as a result of editing. Readers should obtain the VoR from the journal website shown below when it is published to ensure accuracy of information. The authors are responsible for the content of this Accepted Article.
To be cited as: Angew. Chem. Int. Ed. 10.1002/anie.201900666 Angew. Chem. 10.1002/ange.201900666
Link to VoR: http://dx.doi.org/10.1002/anie.201900666   
http://dx.doi.org/10.1002/ange.201900666
aDepartment of Chemistry, Faculty of Sciences, Tarbiat Modares University, P.O. Box 14155- 4838, Tehran (Iran)
bDepartment of Chemistry, Texas A&M University, College Station, TX 77843 (USA)
cDepartment of Materials Science and Engineering, Texas A&M University, College Station, TX 77843 (USA)
${}^{\#}\mathrm{F}.$ . Bigdeli and C. T. Lollar contributed equally to this work.
\*Corresponding authors:
E-mail: morsali_a $@$ yahoo.com (A. Morsali); zhou $@$ chem.tamu.edu (H.-C. Zhou).
Abstract
In recent years, metal-organic frameworks (MOFs) have become an area of intense research interest because of their adjustable pores and nearly limitless structural diversity deriving from the design of different organic linkers and metal structural building units (SBUs). Among the recent great challenges for scientists are included switchable MOFs and their corresponding applications. Switchable MOFs are a type of smart material that undergo distinct, reversible, chemical changes in their structure upon exposure to external stimuli, yielding important technological applicability.
This article is protected by copyright. All rights reserved.
Although the process of switching shares similarities with flexibility, very limited studies have been devoted specifically to switching, while a fairly large number of research reports and reviews have been assigned to flexibility in MOFs. This perspective focuses on the properties and general design of switchable MOFs. The switching activity has been delineated based on the cause of the switching: light, spin crossover (SCO), redox, temperature and wettability.
Contents:
1. Introduction   
2. MOF switching with light   
3. MOF switching with temperature and pressure   
4. MOF switching with redox   
5. MOF switching with guests
## 1. Introduction
MOFs are a new generation of crystalline porous materials composed of organic linkers (ligands) connecting metal centers or clusters. These materials have unique structural features such as permanent, regular porosity and large internal surface areas.[1-5] The enormous variety in MOF structures arises from the diversity of metal SBU and organic linker choice, leading to an extensive spectrum of physical and chemical properties.[6-10] This, along with the presence of various interactions, including hydrogen bonding, van der Waals interactions, $\pi{-}\pi$ stacking, and metal coordination, have made MOFs promising, diverse technological compounds. Expressly, the uniquely tunable structural properties of MOFs have endowed them with potential applications in diverging areas such as gas storage and separation, sensing, and catalysis.[11-21]
Due to the last few years of progress in supramolecular chemistry, switchable molecules have captured widespread attention. Although the denotation of “switching”[22-25, 93, 94] has been variably employed in the literature, for the purposes of limiting the scope of this review the term “switch”
This article is protected by copyright. All rights reserved.
will signify any system that, upon promotion by a particular, external stimulus such as light, temperature, or electrical field, undergoes a reversible and controllable transformation between two or more distinct molecular states, commonly illustrated by isomerization, bond breaking or formation, the gain or loss of electrons, or conformational changes. Under ideal conditions, it is assumed that every stage in the transformation of a reversible process is in equilibrium with the next state and the just prior state, so that infinitesimally small reversal steps along the reaction coordinate will yield a state indistinguishable to that from before the process began. By controllable, it is meant that the applied stimuli is assumed to be the principal instigator in the change of state. In other words, the transformational energy barrier that exists between the states should be in excess of what the thermal energy at observation conditions could overcome. Through this reasoning, is it possible that a structure that is not considered a switch at higher temperatures, may fit the conditions to be termed a switch at lower temperatures although for simplicities sake, these will not be highlighted herein. Finally, distinct implies that the transformation between these states produces some change in properties discrete enough to be observable and distinguished from one another using modern characterization techniques. For these reasons mass transport, gradual swelling, simple, inconspicuous hinging motions, and other phenomena which are either not reversible, do not entail intramolecular change, do not possess a significant enough activation energy to be well controllable (such as for small but additive lengthening or shortening of bonds), or whose states are too similar and cannot be distinguished from one another will not be included in this report.
Switching processes are one of the key strategies in the adsorption/desorption control of materials. However, compounds that perform well as switches in solution may encounter difficulties in the solid state such as incomplete conversions from the greater restriction of
This article is protected by copyright. All rights reserved.
movement in the solid state. In fact, switchability in molecules in the solution state does not always translate to a molecule with switchability in the solid state. Conversely, molecules which do not exhibit switching in solution may gain this capacity in the solid state.[26, 27]
The advantage of immobilizing switchable molecules into porous materials is that the molecules can be incorporated into the solid state where extra pore space permits maintained mobility of the molecule. To date, a variety of stimuli-responsive, dynamic, and flexible materials have been documented.  The high porosity of MOFs makes them ideal for the immobilization of switchable materials for usage in solution as well as in the solid state. In addition, the high degree of tunability of MOFs can be exploited to optimize the response and access to various stimuli. As the MOF synthetic toolkit expands, the realization of MOFs with targeted designs becomes increasingly facile.[20, 28] Moreover, computational studies have been successful owing to the regularity and crystallinity of MOF structures, with recent high-throughput screening studies helping to guide experimentalists.[29-33] In situ or post synthetically, structural and pendant ligands, primary and auxiliary metals and metal clusters, as well as pore sizes, shape, acidity, and hydrophobicity modifications can direct the uptake capacities, selectivity, sensitivity, and mobility of MOFs and MOF components.[20, 28] MOFs feature greater surface areas and higher degrees of tunability than other porous materials such as zeolites, essential for applications including selective catalysis and low density, high capacity gas storage. Compared to porous polymers, MOF crystallinity, periodicity, and permanent porosity make characterization by x-ray diffraction techniques more amenable. Finally, while covalent organic frameworks are often lighter and larger pore structures are more stable than in MOF counterparts, MOFs boast more diverse synthetic conditions and the additional tunability provided by the metal structural building unit (SBU) can
This article is protected by copyright. All rights reserved.
permit facile incorporation of photochemical properties, catalytic centers, and gas sorption sites.[11-
Flexible MOFs possessing the ability to structurally adapt under particular circumstances without the loss of structural integrity are often referred to as $3^{\mathrm{rd}}$ generation MOFs, or soft porous crystals.[2] While this umbrella label includes switchable MOFs, not all $3^{\mathrm{rd}}$ generation MOFs are switches. For instance, flexible MOFs can undergo reversible phase changes, such as from crystalline to amorphous or crystal to crystal transformations, as well as volume changes in response to stimuli but they are not always switches if these changes do not occur on an intramolecular level or if the differences in states are not considerable enough to differentiate, as is often the case in swelling and mass transport-reliant changes.
Herein, the subject of our discussion will focus on switchable MOFs rather than the loftier topic of dynamic and flexible MOFs. Despite fairly extensive studies carried out on dynamic and flexible MOFs, studies on switchable MOFs were very limited until 2009 (Scheme 1). Table 1 lists some switchable MOFs that have been reported, their switching mechanisms, and their applications. As shown in Table 1, there are many ways to impose switching features on MOFs:
a) Insertion of a switchable guest molecules into the MOF’s pores;[27, 34, 35] b) Functionalization of side groups on the linkers;[36, 37] c) Direct incorporation of switching ligands as the MOF backbone.[38-40]
Light stimulation is the most common stimulus employed for switching in MOFs although variety exists in whether the light excites metal ions in the MOF, structural ligands, pendant ligands, or guest species. In particular, azobenzenes (AZBs) are among the best candidates for molecular switches, either as guest molecules or as side groups. However, other stimuli have also received
This article is protected by copyright. All rights reserved.
recognition including redox, guests, temperature, and pressure. The subcategories of this review have been selected and organized based upon the type of stimulus applied to yield a switching response.
Scheme 1. The number of published articles including switchable and flexible MOFs each year.
This article is protected by copyright. All rights reserved.
This article is protected by copyright. All rights reserved.
## 2. MOF Switching with Light
This article is protected by copyright. All rights reserved.
Light is a simple and practical stimulus that provides fast, clean, remote-controllable transition between states.[41, 42] Particularly, wavelengths near the visible spectrum are nondestructive, high resolution, produce few side products, and are easily accessible in the form of sunlight.[42, 43] Photochromic molecules are compounds that reversibly change their molecular and electronic state upon exposure to light stimulus. Generally, photoresponsive molecules exhibit potential as sensors, switches, and memory and optical data storage media. For instance, a number of organometallic molecules have been widely investigated and used in technologies such as organic light-emitting diodes (OLEDs), fluorescent probes, and laser dyes.[44-46]
Attracted by what an organometallic chemistry and materials science hybrid could offer to these technologies, photoresponsive MOFs are a new class of MOF that have recently garnered significant research interest.[47] Conceptually, MOFs are appropriate structures for the encasement of optically active agents because entrapment of these molecules into MOFs’ pores prevents agglomeration and subsequent self-quenching. However, one concern to deliberate on is that photochromic molecules often cannot effectively switch and exhibit their optimal optical activity in the solid state since their motion is restricted by intramolecular interactions in dense crystalline packing.[23] Therefore, it is essential that the switchable species is not restrained to the point of inactivity once incorporated into a MOF.
Azobenzenes are one of the most studied photochromic molecules. This molecule possesses an azo bond that can be switched from a thermally stable trans isomer to a metastable cis isomer upon irradiation with UV and visible light irradiation. Isomeric conversion of azobenzene is rapid and reversible, changing the structure and polarity such that the distance between the two para carbon atoms in the trans and cis forms are 9 Å and 5.5 Å, respectively.[36, 42, 48] Azobenzenes are undoubtedly one of the most popular species hosted in light-stimulated switchable MOFs.[49, 50] In
This article is protected by copyright. All rights reserved.
fact, an azobenzene pendant moiety was the switching piece in the first photoswitchable MOF, CAU-5.[51] As pendant groups, azobenzene units retain their switchability without significant fettering. In addition, upon cis/trans switching, dangling azobenzene groups can modify the pore environment enough to give rise to interesting properties and applicability.
The openness of the MOF PCN-123’s pores was studied in the work of Zhou et al. by exploiting the reversible photoresponse of a pendant azobenzene group.[43] This switching in turn modified the framework’s $\mathrm{CO}_{2}$ adsorption capacity. Although the cis isomer offers larger pore space in PCN-123, it is the trans isomer that displays the greater $\mathrm{CO}_{2}$ uptake by allowing increased access to the metal clusters, the main site for $\mathbf{CO}_{2}$ adsorption. Of particular interest was the fact that the decrease in $\mathrm{CO}_{2}$ uptake after UV treatment was only about $26.6\%$ , whereas this value approached $53.9\%$ 5 hours after UV irradiation.  The authors suggest there may be synergism at work, whereby the trans-to-cis transformation of the azobenzene ligand encourage the isomerization of other azobenzene ligands. Well-designed experimental or theoretical insight into this synergistic effect could prove useful to control the speed of these conversions in future materials. Seeing the potential these materials could have in gas capture and separation, studies have been conducted on MOF films with switchable azobenzene groups. In one example, Knebel et al. designed a MOF, Cu2(F2AzoBDC)2(dabco).[37] This MOF, containing a difluoronated azobenzene derivative, was capable of switching upon exposure to green or violet visible light, avoiding the potential destruction of organic and biological materials caused by UV light irradiation (figure 1). Additionally, the use of visible light increases the isomerization yields through avoiding competition with LMCT promoted by UV light in Cu-paddle-wheel structures. MOF film on mesoporous ${\bf A l}_{2}{\bf O}_{3}$ supports separated $\mathrm{H}_{2}$ :hydrocarbon mixtures while being unable to separate $\mathrm{H}_{2}{:}\mathrm{CO}_{2}$ mixtures. For this reason, they attributed the modulation of $\mathrm{H}_{2}$ :hydrocarbon separation by
This article is protected by copyright. All rights reserved.
Fig. 1. a) Structure of Cu2(F2AzoBDC)2(dabco) with fluorinated azobenzene side groups which undergo reversible trans- (left) to-cis (right)  isomerization by irradiation with green light $(530\mathrm{nm})$ and from cis-to-trans by irradiation with violet light ( $\cdot400\ \mathrm{nm})$ .The photoswitchable linker F2AzoBDC is portrayed next to the MOF structure. Carbon atoms are grey, oxygen red, copper salmon, fluorine green, and nitrogen blue. For clarity, the hydrogen atoms are not shown. (Reproduced with permission from [37]. Copyright $\mathbb{O}$ 2017, John Wiley and Sons).
visible light irradiation to relate to pore opening/blocking effects of the cis/trans isomers of F2AzoBDC, rather than any changes in polarity or metal-site access. Also employing minor modifications to the linker, Wang and coworkers assembled a pillared-layer structure MOF with two unique pendant azo linkers, AzoBPDC and AzoBiPyB, on a porous ${\bf a}{\mathrm{-}}{\mathrm{Al}}_{2}{\mathrm{O}}_{3}$ support.[51] This assembly permitted precise control of the $\mathrm{H}_{2}{:}\mathrm{CO}_{2}$ separation factor from 3 to 8. The successful use of modified azobenzene linkers suggests the exploration of more azobenzene modifications. Changes to the electron distribution near and around the azo bond or adjustments to the degree of bulkiness on the pendant ligand will undoubtedly affect the wavelength of switching, the completeness of switching, and/or the amount of blocking around the metal clusters or the pores. However, such investigations still need to be thoroughly undertaken.
This article is protected by copyright. All rights reserved.
Besides gas separation capabilities, incorporation of a dangling azobenzene group can result in further interesting applications upon guest encapsulation. For instance, azo-IRMOF-74-III, an analogue to MOF-74, was capable of trapping and releasing fluorescent cargo propidium iodide thanks for pore blocking effects of the azo ligand in the trans conformation.[36] Interestingly, Heinke’s group took the direction of loading proton conductors 1,4-butanediol and 1,2,3-triazole as guests into a surface-mounted MOF, Cu2(F2AzoBDC)2(dabco) on a quartz.[52] Experimentally, the trans conformation in the azo linker resulted in higher conductivity, and thereby freer movement of the proton conductors, while the cis conformation showed reduced conductivity, suggesting more restraints to the guest molecules’ movement. Using quantum chemical calculations and IR spectroscopy, they could assert that the cis conformation allows for stronger hydrogen bridging between the azo nitrogen and the guest molecules, slowing their travel. Finally, Meng et al. exploited the susceptibility of metallofullerene spins through inclusion into a MOF with pendant azobenzene units.[53] The differences in dipole moment of the linker as well as the $\pi$ - $\pi$ interactions with the fullerene guest resulting in reversible, marked changes in magnetic properties. However, upon irradiation times past 30 minutes, no further differences in EPR spectra were observed. This seems to be in contrast to the synergistic effects observed in PCN-123 and this difference may be due to the strong host-guest interactions between the MOF and fullerenes as well as isomerization hindrance due to the metallofullerene’s sheer size.
Azobenzenes as guest molecules can also provide application as separation membranes. In one instance, a thin film of UiO-67 deposited on an ${\bf a}{\mathrm{-}}{\mathrm{Al}}_{2}{\mathrm{O}}_{3}$ support was loaded with azobenzene guest molecules.[35] Although the azobenzene guests showed $\pi$ -interactions with the MOF framework, they were still able to switch under UV irradiation, producing two distinct states with discernable variation in $\mathrm{H}_{2}{:}\mathrm{CO}_{2}$ permeance, which were credited primarily to the gating effect of azobenzene
This article is protected by copyright. All rights reserved.
rather than electrostatic changes. Kitagawa’s group noticed an interesting transformation when azobenzene guest molecules were stimulated inside of a flexible zinc framework.[54] Conformational isomerism of the guests triggered a structural adjustment in the host framework from a tetragonal to an orthorhombic symmetry (figure 2). This process of guest-to-host structural transmission is a keystone example to inspire the further incorporation of switchable moieties into flexible frameworks as guests with the potential to convert generally flexible frameworks into switchable ones, producing additional, unexplored smart porous materials. The question inevitably arises as to if switchable linkers can be incorporated into MOFs as integral, critical parts of a framework’s walls, rather than as pendant groups or guest molecules. The primary obstacle in these attempts is the overall rigidity that the linker would have to overcome in order to maintain switchability. However, Lyndon et al. have reported a MOF, Zn(AzDC)(4,4’- BPE)0.5 composed of two linkers both capable of cis/trans isomerization located perpendicular to
Fig. 2. Structural transition of guest molecules leading to a conformational change in the host. Red and orange objects represent trans-AB and cis-AB, respectively. (Reproduced with permission from [54]. Copyright 2012. American Chemical Society).
This article is protected by copyright. All rights reserved.
one another (figure 3).[55] While this result was captivating, changes in the framework due to isomerization of the ligands were localized and transient. The quick transitions back to their more stable isomers were likely due to the already established crystallinity of the MOF framework as well as from stresses from existing as a triply interpenetrated framework. Nevertheless, this study sets up precedence for future research into switchable integral MOF ligands as well as questioning how much removing interpenetration would emancipate the linkers to allow for slightly more permanent switching between states.
Dithienylethenes are another family of photoresponsive organic groups applied in the preparation of switchable MOFs. Triggered by UC or visible light, dithienylethenes undergo reversible ring opening/closing. Diarylethene derivatives such as dithienylethenes are distinguished in the excellent thermal stability of both the open and closed isomers, limiting the extent of unintended back reaction to the more thermally stable isomer over time. Dithienylethenes display desirable
This article is protected by copyright. All rights reserved.
properties in photochromic studies such as large optical differences between states, thermal stability, fatigue resistance to photochromic performance, and rapid responses in the solid state. The first dithienylethene MOF included the photochromic species as guest molecules within a Znbased host.[56] Shortly afterwards, a dithienylethene was employed as a secondary structural ligand (figure 4).[57] This ligand utilizes pyridine donor ligands on the dithienylethene moiety along with carboxylate-donating BPDC ligands to assist in stabilizing the framework. The resulting MOF demonstrated excellent controlled $\mathrm{CO}_{2}$ -adsorption/release with desorption capacities around $75\%$ using static irradiation.
Striving for more efficient switching, Benedict’s group sought to develop a dithienyletheneincorporated MOF with less geometric restrictions than its predecessors. To this end, rather than attaching the coordinating groups to the thienyl portion, whereby repeated photoisomerization exerts stress and damage to the MOF scaffold, a Zn-MOF, UBMOF-3, was successfully produced with ditopic linkers bearing modified dithienylethene species protruding the switchable thienyl moiety into the MOF’s pores.[58] Following this success, this linker motif was then included into the larger pores of a ZIF-70 framework using solvent assisted linker exchange to produce PSZ1.[59] As was hypothesized, the resulting switchable MOF underwent up to 5 open-close cycles with no noticeable damage to the structure. Additionally, the dithienylethene linker is
This article is protected by copyright. All rights reserved.
photobleached in solution whereas incorporation to PSZ-1 prevents this photoinactivation. The material was then used for the separation of aromatic hydrocarbons, to confirm a difference in pore properties between the open and closed states. In the open form, toluene, naphthalene, and pyrene all pass through the material similar to unmodified ZIF-70. However, if the material is irradiated with UV light to produce the closed form, the elution of the aromatic species are all halved. Because the retention times between all species are similar, they propose that the differences in retention times are due to electronic effects rather than steric blocking of pore space. Reversible modification of a MOFs’ pores with an input as facile as light irradiation without damage to the overall structure is an exciting concept to decrease costs by bestowing reusability and durability to smart materials.
In two examples highlighting interesting applications of the dithienylethenes, the photoswitchable linker was installed in conjunction with a Zn-TCPP photosensitizer ligand to generate molecular dyad MOFs.[46] The appropriate energy state of the dithienylethene linker in its open position is too high to accept energy from the excited state of TCPP. In this case, energy transfer occurs between the excited Zn-TCPP linker to triplet oxygen to product singlet oxygen. In contrast, the
This article is protected by copyright. All rights reserved.
closed state of the dithienylethene linker is lower in energy and capable of accepting energy from the excited state, minimizing the formation of singlet oxygen. This MOF’s catalytic performance was then demonstrated via the photooxidation of 1,5-dihydroxynaphthalene. In a study following, TCPP and the dithienylethene, in varying ratios, were added in situ to the synthesis of UiO-66.[34] Compared with the use of a photosensitizer and a switch separately in solution, incorporation into a MOF ensure relative closeness of the two species and thereby more efficient transfer of energy. This singlet oxygen generating MOF was employed in successfully controllable in vitro photodynamic therapy. Interestingly, although the authors note the substituent effect on dithienylethene switches that results in loss of fatigue resistance upon repeated cycling,[60] the unmodified dithienylethene system was still selected.
Far less studied in MOFs than azobenzenes or dithienylethenes, spiropyrans are an alternative class of photoactive molecule that are capable of reversibly converting between a colorless “closed” spiropyran form (CSP) under the influence of visible light or heat, and a colored “open” merocyanine form (OMC) upon UV light irradiation. Rather than cis/trans isomerization as in the case of azobenzenes, and similar to dithienylethenes, spiropyrans undergo reversible ring opening/closing switching mechanism.
Although spiropyrans were previously incorporated into a MOF (JUC-120) using microwaveassisted crystallization inclusion method,[61] they were also inserted post-synthetically into MOF808 through replacement of solvent occupied sites on the $Z\mathbf{r}_{6}$ nodes with a precursor (1- (carboxymethyl)-2,3,3-trimethyl- $3H.$ -indol-1-ium) followed by addition of and condensation with 2-hydroxy-5-nitrobenzaldehyde to produce the spiropyran-bearing MOF (figure 6).[62] Switching of this auxiliary ligand using visible or UV light modulated the $\mathrm{CO}_{2}$ uptake of the framework. The open spiropyran isomer boasted a higher $\mathbf{CO}_{2}$ uptake than the closed isomer, attributed to the
This article is protected by copyright. All rights reserved.
charges around the nitrogen and oxygen atoms in the open form which should cause a greater affinity for $\mathrm{CO}_{2}$ .
Recently, Heinke’s group conducted an in-depth study into conductance modulation in a UiO-67 scaffold with embedded spiropyran photoswitches.[63] Although previous studies had shown regulation of conductivity upon isomerization in single molecules and self-assembled monolayers of spiropyrans, utilization of these concepts in a three-dimensional material is novel and could proffer untapped potential. In addition to documenting a 10 fold spike in current upon irradiation with UV light, they also noted the relatively slower isomerization back to the closed form, performed cycling experiments and noticed a small decrease in performance between cycles attributed to the fatigue effect mentioned earlier, applied density functional theory to suggest a charge hopping mechanism of charge transfer, addressed the electron density of the frontier orbitals and the electronic couplings to assert that the greater degree of electron coupling in the open form is spiropyran facilitates charge hopping and electron conductance. Such a detailed report provides inspiration to optimize this and similar switchable conducting materials through adjusting the distances between and distribution of spiropyran molecules. Additionally, modifications to the structure of the spiropyrans themselves should enable access to more diverse
This article is protected by copyright. All rights reserved.
properties. For instance, the targeting of more accessible (for cheaper devices) or less accessible (more selective devices) switching wavelengths may be achievable through the addition of electron withdrawing or electron donating groups. Alternatively, increasing the disparity in conjugation between open and closed isomers could produce a larger difference in electron coupling and therefor electronic conductance.
In one intriguing, unorthodox approach, Gong et al. demonstrated a photo-activated, gas-solid reaction between structural 1,2-di(4-pyridyl)ethylene (BPE) linkers and introduced allyl alcohol.[64] In contrast to the cis/trans isomerization of azobenzenes and ring opening/closing of spiropyrans and dithienylethenes, the double bond in the center of the BPE linkers undergoes a reversible, asymmetric $[2+2]$ cycloaddition reaction with allyl alcohol. This platform behaves as a highly efficient, reusable, safe capture and release switching platform for toxic allyl alcohol. More importantly, this work promotes deeper consideration for switchable, light-controlled, reactionbased devices.
Finally, although the rise of molecular shuttles, switches, and motors has lead to a collection of mechanically interlocked materials being installed into MOFs, these either have unpredictable or uncontrollable Brownian-like motion or indistinguishable, degenerate switching states.[92] Of late, molecular motors, capable of controllable, unidirectional motion, have been implemented into MOF systems. One such system was a light-driven rotor protruding into the MOF’s pores but covalently linked to the backbone ligand.[65] The initial rotation utilized light stimulus however the second step required heat input. These immobilized rotor struts were capable of full, repeatable $360^{\mathrm{o}}$ unidirectional rotation. Although applicability of ‘moto-MOFs’ may not be near realization, it is easy to imagine these materials could aid in carefully controlled fluidic mass transport or gas
This article is protected by copyright. All rights reserved.
diffusion applications, whereby the MOF scaffolding provides a base by which to eliminate and unproductive movements.
Isomerization of the three most commonly employed photoswitching molecules, azobenzenes, dithienylethenes, and spiropyrans, were described. When switchable moieties are integrated into MOFs, they can profit from sieving and protection by the framework. Additionally, MOFs can mitigate challenges such as aggregation and self-quenching by immobilizing switches in regulated distances and installation percentages. These studies have illustrated consequences of placement (structural, pendant, or guest) and functionalization of the switchable moieties, particularly regarding potential damage to the hosting framework, the wavelength of switching necessary, and steric facilitation or hindering of isomerization. The studies mentioned have explored the application of the resulting materials in the capture, storage, and/or release of gaseous molecules, pairing with a photosensitizer to generate singlet oxygen, conductivity switching, and modulation of magnetic susceptibility. Studies utilizing switchable components as part of the MOF backbone are lacking and more insight into this area would help to fill out the current literature. Inclusion of photoswitchable constituents beyond azobenzenes, dithienylethenes, and spiropyrans is one direction that this field will doubtlessly be pursued. Of particular interest would be further exploration of MOFs impregnated with photoactivated molecular motors. Molecular tweezers could in principle work well with the filtering due to MOF structures, producing stable, highlyselective capturing devices. Additionally, designing MOFs with built in tracks for synthetic molecular walkers could produce interesting selective mass transport. “Moto-MOFs” are certain to evolve with help from the vigorous advances being made with molecular motors. Finally, although it was not emphasized, many of the MOFs discussed suffer from interpenetration, reducing the amount of pore space available for switching and effectively restricting the
This article is protected by copyright. All rights reserved.
application potential of the material. As control over MOF interpenetration improves, studies should keep in mind these new strategies in synthesizing future switchable MOFs.
## 3.  MOF Switching with Temperature and Pressure
Temperature is a scalar stimulus akin to light in its accessibility and prevalence in the realm of switchable smart materials. Although less accessible, pressure is another straightforward, scalar stimulus that, like temperature, is often used in conjunction with or interchangeably with other stimulus-based switching systems. For instance, the light-switchable azobenzene ligands discussed in the previous section have been observed capable of also switching with the application of heat or sufficient pressure. [43, 54, 66] Multiplying the variety of switchable MOFs is the switchable reaction produced upon stimulation. Similar to how light-sensitive species may react by cis/trans isomerization, ring opening/closing isomerization, excitation of a photosensitizer, or other bond rearrangement, breaking, or formation reactions, species which are receptive to temperature and pressure may switch in the form of cis/trans isomerization, spin crossover, rotation around single bonds, proton transfer, and globule/coil conversions.
Compounds that are capable of spin crossover (SCO) have recently garnered significant attention. SCO describes a change in spin state common in the 3d-orbitals of octahedral metal centers with $\mathrm{d}^{4}{\bf-d}^{7}$ electronic configurations and is induced by external stimuli spanning temperature, pressure, light, magnetic field, solvent, pH, and ligand exchange. Moreover, combinations of spin states of non-degenerate metal centers can enhance the diversity of ‘states’. Materials capable of SCO are highly sought after for the development of microsensors, memory devices, data storage devices, and displays. High work density, accompanied by the ability to operate at ambient temperatures, is desirable for practical purposes.
This article is protected by copyright. All rights reserved.
Figure 7 illustrates three types of SCO that are commonly observed. Metal–ligand bonds are typically weaker in the HS state and the transition from LS to HS leads to a greater volume of material. As temperature increases, the fraction of HS states (γ) may increase gradually (Fig. 7a). This type of SCO is most appropriate for sensing. Secondly, the fraction of HS states may increase suddenly as temperature rises (Fig. 7b), ideal for switching applications. A final SCO profile details a sudden jump in $\gamma$ with the presence of hysteresis upon subsequent cooling (Fig. 7c), appealing for the construction of memory devices, optical displays, and magnetic devices.[67, 68, 69] Modulation of hysteresis may be accomplished using powerful intermolecular interactions such as hydrogen bonding and $\pi{-}\pi$ interactions.[69, 70, 71] SCO compounds which demonstrates thermal hysteresis at room temperature are most useful for application as memory devices.[67] Spin states may be indirectly tracked on account of observable structural changes accompanying the spin transitions. Because electron distribution, and consequently quadrupole moment, at the nuclei changes, Mössbauer spectroscopy is a suitable characterization method for these compounds. UV/Vis, IR, and Raman spectroscopies and DSC are also appropriate methods for identification due to the variations in optical properties, bond vibrations, and heat content of the states, respectively.
Fig. 7. Schematic illustrations of the main types of SCO phenomenon, where the y axis is fraction HS (γ, often shown as x) and the $\mathbf{\boldsymbol{x}}$ axis is temperature (T): (a) gradual (b) abrupt (c) abrupt with thermal hysteresis. (Reproduced with permission from [67]. Copyright 2015. Royal Society of Chemistry).
This article is protected by copyright. All rights reserved.
The $\mathrm{d^{6}F e(I I)}$ ion (usually in the form of $\mathrm{[Fe^{II}N_{6}]}$ structures) is an ideal SCO switch with noticeable popularity in SCO research. Transitions in $\mathrm{Fe(II)}$ ions are frequently carried out by temperature or visible light as the energy inputs undergoing marked changes in bond distances, cooperativity, and magnetic response between the low-spin (LS) and high-spin (HS) states. The fundamental electronic states of the $\mathrm{Fe(II)}$ ion are given in Scheme 2. The $^{1}\mathrm{A}_{1}(\mathrm{t}_{2}\mathrm{g}^{6})$ state is a low-spin ground state while $^5\mathrm{T}_{2}(\mathrm{t}_{2}\mathrm{g}^{4}\mathrm{eg}^{2})$ is a thermally accessible high-spin states.
In 2011, an iron-based SCO MOF was introduced by Ohkoshi et al stimulated by light.[72] However, ab initio investigation into the SCO phenomenon of this material predicted spin state transitions between the low-spin state, intermediate state, high-spin state (HS-1), and a second high-spin state (HS-2) generated by pressure or temperature. These spin state changes manipulated the bond lengths and bond angles and in turn the relative energy levels, Fe-N hybridization, and hopping interactions. However, only the transition between the low-spin and first high-spin state via temperature has been observed and so future research to realize these predicted states and transitions, or the reasons for their inaccessibility, is still necessary.
