Repository: yasuharaerika/tracer-visualizer

# Knowledge Graph Visualizer

An interactive knowledge graph visualization tool for exploring scientific concepts across multiple domains.

## Features

- **Interactive Graph Visualization** - Explore relationships between concepts using Sigma.js
- **Multi-domain Support** - Switch between Physics, Biology, Chemistry, and Materials Science
- **Search & Filter** - Find specific concepts quickly
- **Ideas View** - Browse and compare research ideas
- **Node Details** - Click on nodes to see detailed information

File: source_documents/chem/2022/20250613-095738-707-19368.mmd
# A Preinstalled Protic Cation as a Switch for Superprotonic Conduction in a Metal–Organic Framework

## abstract
Metal-organic frameworks (MOFs), made from various metal nodes and organic linkers, provide diverse research platforms for proton conduction. Here, we report on the superprotonic conduction of a Pt dimer based MOF, [Pt2(MPC)4Cl2Co(DMA)(HDMA)·guest] (H2MPC, 6-mercaptopyridine-3-carboxylic acid; DMA, dimethylamine). In this framework, a protic dimethylammonium cation (HDMA+) is trapped inside a pore through hydrogen bonding with an MPC ligand. Proton conductivity and X-ray measurements revealed that trapped HDMA+ works as a preinstalled switch, where HDMA+ changes its relative position and forms an effective proton-conducting pathway upon hydration, resulting in more than 105 times higher proton conductivity in comparison to that of the dehydrated form. Moreover, the anisotropy of single-crystal proton conductivity reveals the proton-conducting direction within the crystal. The present results offer insights into functional materials having a strong coupling of molecular dynamic motion and transport properties.

Cite This: JACS Au 2022, 2, 109−115
## ACCESS
E Metrics & More 国 Article Recommendations
Supporting Information
KEYWORDS: metal−organic frameworks, polynuclear-metal complexes, platinum, proton conduction, structural transition
## INTRODUCTION
Metal−organic frameworks (MOFs), which are crystalline polymeric microporous materials made from metal ions linked to organic ligands, have applications in a wide variety of fields, such as gas storage and separation, catalysis, and switching properties.1−5 In comparison with other classical porous materials such as activated carbon6,7 and zeolites,8,9 MOFs have high degrees of freedom of the polynuclear metal node and multidentate organic ligand selection. Accordingly, MOFs enable diversity in structural design, tunable surface area, porosity, and physical properties.10−14 Among them, MOFs have recently been intensely studied as a versatile platform for proton conductors toward their potential application as solidstate electrolytes of fuel cells. Due to the structural designability, a large number of proton-conductive MOFs have been developed and thoroughly studied.15−19 The design strategy of highly proton conductive MOFs is classified into the following three types: type I incorporates protic ions (i.e., $\mathrm{H}_{3}\mathrm{O}^{+}$ and $\mathrm{NH_{4}^{+}}$ ) into the pore, type II attaches acidic functional groups (i.e., −COOH, $-S\mathrm{O}_{3}\mathrm{H},$ and $\mathrm{-PO}_{3}\mathrm{H}_{2},$ ) on the pore, and type III includes guests (i.e., imidazole and adipic acid) as a proton source.20,21 The proton-conducting mechanism can be classified into two mechanisms: one is the Grotthuss mechanism,22,23 where the protons diffuse through hydrogen bonds between the conducting media such as $\mathrm{H}_{3}\mathrm{O}^{+}{\mathrm{-}}\mathrm{H}_{2}\mathrm{O},$ and the other is the vehicle mechanism,24 which is a direct diffusion of mobile carriers (i.e., $\mathrm{H}_{3}\mathrm{O}^{+^{\cdot}}$ ).
Among the polynuclear metal units, Pt dimer complexes are known not only as building blocks for electrically conductive one-dimensional (1D) coordination polymers but also as key units for unique optical properties in the solid state due to metal−metal interactions.25−29 Many kinds of polynuclear metal complexes have been used for secondary building units (SBUs) of MOFs,10−12 but only a few series of 1D coordination polymers based on a Pt dimer have been achieved.30−34 Notably, there has been no report on Pt dimer based MOFs with 2D and 3D extended structures. In this work, we have designed a novel MOF based on a Pt dimer complex, $\mathrm{Pt}_{2}\mathrm{(HMPC)}_{4}$ $\mathrm{\cdot}\mathrm{\mathrm{H}}_{2}\mathrm{MPC},$ 6-mercaptopyridine-3-carboxylic acid) shown in Figure 1a. This platinum dimer unit has four additional carboxyl groups, which can be expected to act as coordination sites for other metal ions.35 We successfully obtained a novel MOF, $\mathsf{\Gamma}[\mathrm{Pt}_{2}(\mathrm{MPC})_{4}\mathrm{Cl}_{2}\mathrm{Co}(\mathrm{DMA})(\mathrm{HDMA})$ · guest] $\Big\vert_{n}$ (1; DMA, dimethylamine), from a solvothermal reaction using $\mathrm{Pt}_{2}\big(\mathrm{HMPC}\big)_{4}$ and cobalt ion. To the best of our knowledge, 1 is the first example of a MOF based on a platinum dimer SBU. In the solid state, the dimethylammonium cation, $\mathrm{HDMA}^{+},$ , is trapped by a carboxylate group of the organic ligand part. We found that the trapped protic $\mathrm{{HDMA}^{+}}$ cation works as a preinstalled switch with a change in relative position to make an effective proton-conducting pathway upon hydration, as evidenced by a proton conductivity that was more than $10^{5}$ times higher than that of the activated form and by synchrotron powder X-ray structural analyses. Although the measurement of single-crystal conductivity is a crucial technique to confirm the conducting pathway, the proton conductivity of MOFs measured along multiple crystallographic axes has rarely been discussed.36,37 This time, on the basis of the anisotropy of single-crystal proton conductivity, the proton-conducting direction is also successfully demonstrated.
## RESULTS AND DISCUSSION
## Synthesis and Structural Characterization
The synthetic route for the new MOF 1 is shown in Figure 1. First, the divalent $\mathrm{Pt}$ dimer $\mathrm{Pt}_{2}\mathrm{(HMPC)}_{4}$ was obtained from the reaction of cisplatin and the ligand $\mathrm{H}_{2}\mathrm{MPC}$ (Figure 1a) according to a method similar to that in a previous report.38 We also confirmed the molecular structure by single-crystal Xray crystallography. Next, using the $\mathrm{Pt}_{2}\mathrm{(HMPC)}_{4}$ as the starting material, 1 was obtained as needle-shaped single crystals from an oxidation reaction using $\mathrm{Cl}_{2}$ gas followed by a solvothermal reaction with $C_{0}$ ion (Figure 1b). From the results of elemental analyses, including Cl and S analyses, 1 contains coordinated and noncoordinated guests (see the Supporting Information for details).
## Proton Conductivity
Because noncoordinated DMA and $\mathrm{H}_{2}\mathrm{O}$ can be easily removed above room temperature (RT), as confirmed by thermogravimetric analysis (Figure S12), the $\mathrm{H}_{2}\mathrm{O}$ sorption isotherm was measured on an activated form of 1 at $25~^{\circ}\mathrm{C}$ A high uptake of $\mathrm{H}_{2}\mathrm{O}$ was observed, and the total amount of adsorbed $\mathrm{H}_{2}\mathrm{O}$ was about 16 molecules per formula unit (Figure 3a). A sharp increase in adsorbed amount was observed at $P/P_{0}\approx0.8,$ suggesting the formation of continuous hydrogen-bonding networks among the guest molecules inside the pore. As discussed above, the obtained 1 had a protic $\mathrm{HDM\bar{A}^{+}}$ guest, forming a hydrogen-bonding network categorized as type I or III in highly proton-conductive MOFs.20,21 Therefore, alternate current (AC) impedance spectroscopy measurements on pelletized polycrystalline powder were examined (Figure 3 and Figures S13 and S14). Prior to AC impedance measurements, the powder sample was evacuated at RT to remove noncoordinated guests, same as the $\mathrm{H}_{2}\mathrm{O}$ sorption measurement condition.
Figure 3a shows the relative humidity (RH) dependence of the proton conductivity at $25~^{\circ}\mathrm{C}$ The proton conductivity significantly increased with increasing $\mathrm{RH}$ , reaching $1.4\times10^{-\dot{3}}$ $\boldsymbol{S}^{\mathrm{^{-}c m^{-1}}}$ at $95\%$ RH and $25~^{\circ}\mathrm{C}$ . It is worth noting that a conductivity jump was observed at $80\%$ RH, where a sharp increase in $_{\mathrm{H}_{2}\mathrm{O}}$ sorption occurs. As is clearly observed, at 60 $^{\circ}\mathrm{C}$ ( $95\%$ RH), the proton conductivity reached ${7.1\times10^{-3}\mathrm{~S~}}$ $\mathsf{c m}^{-1}$ in the range of superprotonic conductivity (Figure 3b and Figure S13d). From the Arrhenius plots, the activation energy was estimated to be $0.40\ \mathrm{\eV},$ , suggesting that the proton-conducting mechanism is expected to be similar to the Grotthuss mechanism (Figure 3b).22,23,44 For comparison, the proton conductivity under anhydrous conditions was examined ( $0\%$ RH, Figure 3b and Figure S13e). Although protic $\mathrm{{HDMA}^{+}}$ was present in the structure, the observed proton conductivity was more than 5 orders of magnitude lower than that under the hydrous condition. These results indicate that both the $\mathrm{{HDMA}^{+}}$ cation and adsorbed $\mathrm{H}_{2}\mathrm{O}$ contribute to the superprotonic conduction, where protic HDMA+ works as an effective proton source and protons can migrate through the continuous hydrogen-bonding networks among carboxyl groups of MPC, HDMA+, and adsorbed $\mathrm{H}_{2}\mathrm{O}$ .
The anisotropy of proton conductivity was also investigated using the single-crystal sample to clarify the proton-conducting pathway (Figure 3a and Figures S15−S17). For the singlecrystal AC impedance measurement, gold electrodes and wires were attached along specific crystallographic axes: the [100], [010], and [001] directions (Figure S15). A high proton conductivity above $10^{-4}~\mathrm{~S~}\mathrm{~cm}^{-1}$ was observed in each experimental direction (Figure 3a). At $95\%$ RH and $25\ ^{\circ}\mathrm{C},$ the highest proton conductivity of $1.6\times10^{-3}\mathrm{~S~}\mathrm{cm}^{-1}$ was observed along the [010] direction (i.e., || to the $b$ axis), whereas lower conductivities of $2.7\times10^{-4}$ and $1.8\times10^{-4}\mathrm{~S~}$ $\mathsf{c m}^{-1}$ were observed along the [100] and [001] directions, respectively. It should be noted that the proton conductivity along the [010] direction reached $2.2\times\hat{\mathrm{10^{-2}~S~c m^{-1}}}$ at $95\%$
RH and $60~^{\circ}\mathrm{C}$ , higher by a factor of 20 than that in the [001] direction (Figures S16 and S17). The observed proton conductivity is very high and is among the most proton conductive MOFs reported to date, which is comparable to that of the practical proton-exchange polymer Nafion used in fuel cells.17−19,21 In addition, the overlapping peaks in the impedance and modulus spectra indicate the long-range migration of protons (Figure S16d).45 The conductivity along the [010] direction was in the same range as that of the pelletized sample, suggesting that an effective protonconducting pathway is formed along the $b$ axis.
## Humidity-Dependent Movement of the Proton Source
To clarify in detail in the origin of realization of the superprotonic conduction, the crystal structures of activated (1A) and hydrated (1H) forms were analyzed. Because 1 loses single crystallinity upon the activation and hydration processes, we analyzed both structures using a Rietveld refinement on synchrotron powder X-ray diffraction data (Figure S18). Using the single-crystal X-ray structure of 1 as an initial structure, both structures were successfully determined with good reliability factors (Figures S19−S22). Both 1A and 1H have structures similar to that of the original as-synthesized 1, but there is a clear difference in the hydrogen bonds between MPC and $\mathrm{{HDMA}^{+}}$ (Figure 4). Figure 4a shows the relative positions of MPC and $\mathrm{{HDMA}^{+}}$ (the same as in Figure 2d) on the basis of the Rietveld refinements. It is worth noting that the $\mathrm{{HDMA}^{+}}$ changes its relative position along the $b$ axis, suggesting a change in the hydrogen-bonding manner. To visualize the intermolecular interaction, the maximum-entropy method (MEM) was applied to the Rietveld refinement results (Figure 4b). Weak but clear charge densities $\left(\sim0.7~\mathrm{e}/\mathring{\mathrm{A}}^{3}\right)$ were found between MPC and $\mathrm{\kDMA}^{+}$ (white arrows), indicating a hydrogen bond.46 Using these MEM charge density maps, different manners of hydrogen bonding were successfully visualized (Figure ${\bf4b,c},$ ). For $\mathbf{1H}$ , the 1D hydrogen-bonding network is almost the same as that of the as-synthesized 1, where one $\mathrm{{HDMA}^{+}}$ is shared by two carboxyl groups. In addition, there is an additional hydrogen bond between the carboxyl group and $\mathrm{H}_{2}\mathrm{O}$ molecule (O5···O20; see also Figure 5b). In contrast, for 1A, $\mathrm{HDMA}^{+}$ changes its position and is strongly trapped by one carboxyl group, indicating that a 1D hydrogen-bonding network is not formed (Figure 4c).
## Proton-Conducting Pathway
## CONCLUSION
In conclusion, we successfully synthesized the first example of a Pt dimer based MOF, 1. In the crystal, protonated $\mathrm{HDMA}^{+}$ is trapped as a guest through a hydrogen bond with the carboxyl group of the MPC ligand. The trapped $\mathrm{{HDMA}^{+}}$ works as a preinstalled protic switch for superprotonic conduction, where its relative position changes from the “off” (activated) state to the “on” (hydrated) state upon water adsorption. The formation of the hydrogen-bonding network within the crystal is triggered by the humidity-dependent movement of the protic cation and plays an important role in an effective Grotthusstype proton transport, as confirmed by an increase in proton conductivity by a factor of more than $\dot{1}0^{5}$ upon hydration and also by synchrotron X-ray structural analyses. The anisotropy of proton conductivity based on the single-crystal conductivity measurements along multiple crystallographic axes was also discussed; it clearly indicated the direction of the effective proton-conducting pathway. The findings presented here will contribute to the further development of new switching materials with a molecular dynamic motion coupled proton transfer system.
## EXPERIMENTAL SECTION
## Synthesis of [Pt2(MPC)4Cl2Co(DMA)(HDMA)·guest]n (1)
A DMF solution of $\mathrm{Pt}_{2}\mathrm{(HMPC)}_{4}$ $(20\ \mathrm{mmol/L},\ 10\ \mathrm{mL})$ was treated with $\mathrm{Cl}_{2}$ and stirred at $80~^{\circ}\mathrm{C}$ for $12\mathrm{{h}}$ . To $3.5~\mathrm{mL}$ of this solution were added a DMF solution of ${\mathrm{CoCl}}_{2}{\cdot}6{\mathrm{H}}_{2}{\mathrm{O}}$ $(40\mathrm{\mmol/L},0.5\mathrm{\mL})$ ) and toluene $(0.5~\mathrm{mL})$ , and the mixture was sealed in a screw-capped glass vial $(15~\mathrm{mL})$ ). After heating at $100~^{\circ}\mathrm{C}$ for $^{72\mathrm{~h},}$ single crystals were obtained by slow cooling (Yield: $55.6~\mathrm{\mg},$ , $62\%$ based on $\mathrm{Pt}_{2}\mathrm{(HMPC)}_{4}^{\cdot}\mathrm{)}$ . Anal. (calcd, found) for $\mathrm{C}_{28}\mathrm{\bar{H}}_{27}\mathrm{Cl}_{2}\mathrm{CoN}_{6}\mathrm{O}_{8}\mathrm{Pt}_{2}\mathrm{S}_{4}.$ DMA $0.5\mathrm{H}_{2}\mathrm{O}$ : C (28.20, 28.33); H (2.76, 2.87); N (7.67, 7.44), Cl (5.55, 5.65); S (10.04, 10.05).
## Single-Crystal X-ray Crystallography
An X-ray crystal structure analysis of 1 was carried out using a Bruker SMART APEX II CCD detector with graphite-monochromated Mo $\mathrm{K}\alpha$ radiation $\left(\lambda\:=\:0.71073\:\mathring{\mathrm{A}}\right),$ at $100~\mathrm{K}.$ A single crystal of 1 was mounted on MicroMesh (MiTeGen) with Paratone-N oil (Hampton Research) to avoid the loss of guest molecules. The details of the crystallographic data are described in the Supporting Information.
## Sorption Experiment
Water vapor adsorption/desorption isotherms were measured using a BELSORP-max apparatus (MicrotracBEL Corp.). The polycrystalline powder sample $\mathrm{(\sim100~mg)}$ was dried under high vacuum $\dot{(}{<}\dot{1}0^{-1}\mathrm{\Pa})$ at RT for 3 days prior to measurement.
## Proton Conductivity
AC impedance measurements were carried out using a Solartron 1260 impedance/gain−phase analyzer and 1296 dielectric interface (frequency range: $10~\mathrm{MHz}{-}1~\mathrm{Hz}$ ). The RH and temperature were controlled using an Espec Corp. SH-221 apparatus.
## Powder X-ray Diffraction (PXRD)
Synchrotron PXRD data were measured in the range of $2\theta=1.5-50^{\circ}$ with a step of $0.01^{\circ}$ at $298\ \mathrm{K},$ using a large Debye−Scherrer camera with imaging plate detector installed on the BL02B2 beamline at SPring-8, Japan. The incident X-rays were monochromated to 21.3 $\ensuremath{\mathrm{keV}}$ $\overset{\cdot}{\lambda}=0.58016\overset{\circ}{\mathrm{A}}$ ) with a Si (111) double-crystal monochromator. Polycrystalline powder samples in different states were sealed in a borosilicate glass capillary (WJM-Glas Müller GmbH). The details of the crystal structure determination are described in the Supporting Information.
## ASSOCIATED CONTENT
## Supporting Information
The Supporting Information is available free of charge at https://pubs.acs.org/doi/10.1021/jacsau.1c00388.
Crystallographic data for 1 (CIF) Crystallographic data for 1A (CIF) Crystallographic data for 1H (CIF)
## Accession Codes
## AUTHOR INFORMATION
## Corresponding Authors
Kazuya Otsubo − Division of Chemistry, Graduate School of Science, Kyoto University, Kyoto 606-8502, Japan; $\circledcirc$ orcid.org/0000-0003-4688-2822; Email: kazuya@ kuchem.kyoto-u.ac.jp   
Hiroshi Kitagawa − Division of Chemistry, Graduate School of Science, Kyoto University, Kyoto 606-8502, Japan; $\circledcirc$ orcid.org/0000-0001-6955-3015; Email: kitagawa@ kuchem.kyoto-u.ac.jp
## Authors
Shuya Nagayama − Division of Chemistry, Graduate School of Science, Kyoto University, Kyoto 606-8502, Japan Shogo Kawaguchi − Japan Synchrotron Radiation Research Institute (JASRI), SPring-8, Sayo-gun, Hyogo 679-5198, Japan Kunihisa Sugimoto − Japan Synchrotron Radiation Research Institute (JASRI), SPring-8, Sayo-gun, Hyogo 679-5198, Japan; orcid.org/0000-0002-0103-8153
Complete contact information is available at: https://pubs.acs.org/10.1021/jacsau.1c00388
K.O. and H.K. conceived the work and designed this study. S.N. contributed to the synthesis, basic characterization, and proton conductivity measurements. Single-crystal X-ray analyses, Rietveld refinements, DFT calculations, and single-crystal proton conductivity measurements were performed by K.O. Synchrotron XRD measurements were supported by K.S. and S.K. K.O. and H.K. cowrote the manuscript. All the authors discussed and commented on the paper.
## Notes
The authors declare no competing financial interest.
## ACKNOWLEDGMENTS
This work was supported by the Core Research for Evolutional Science and Technology “Creation of Innovative Functions of Intelligent Materials on the Basis of the Element Strategy”, ACCEL from the Japan Science and Technology Agency, a Grant-in-Aid for Specially Promoted Research (20H05623), and JSPS KAKENHI Grants JP20350030, JP23245012, JP15H05479, JP17H05366, JP19K05494, and JP19H04572 (Coordination Asymmetry). Synchrotron X-ray diffraction measurements were supported by the Japan Synchrotron Radiation Research Institute (Proposals 2018A1428, 2019A1132, 2020A1206, and 2021A1296).
(1) Furukawa, H.; Cordova, K. E.; O’Keeffe, M.; Yaghi, O. M. The Chemistry and Applications of Metal−Organic Frameworks. Science 2013, 341, 1230444. (2) Li, J.-R.; Sculley, J.; Zhou, H.-C. Metal−Organic Frameworks for Separations. Chem. Rev. 2012, 112, 869−932. (3) Yoon, M.; Srirambalaji, R.; Kim, K. Homochiral Metal−Organic Frameworks for Asymmetric Heterogeneous Catalysis. Chem. Rev. 2012, 112, 1196−1231. (4) Murray, L. J.; Dinca, M.; Long, J. R. Hydrogen storage in metal− organic frameworks. Chem. Soc. Rev. 2009, 38, 1294−1314. (5) Horike, S.; Shimomura, S.; Kitagawa, S. Soft porous crystals. Nat. Chem. 2009, 1, 695−704. (6) Bansal, R. C.; Goyal, M. Activated Carbon Adsorption; CRC Press: 2005. (7) Marsh, H.; Reinoso, F. R. Activated Carbon; Elsevier Science: 2006. (8) Breck, D. W. Zeolite Molecular Sieves: Structure, Chemistry, and Use; Wiley: 1974. (9) Cundy, C. S.; Cox, P. A. The Hydrothermal Synthesis of Zeolites: History and Development from the Earliest Days to the Present Time. Chem. Rev. 2003, 103, 663−701. (10) Zhao, D.; Timmons, D. J.; Yuan, D.; Zhou, H.-C. Tuning the Topology and Functionality of Metal−Organic Frameworks by Ligand Design. Acc. Chem. Res. 2011, 44, 123−133. (11) Brozek, C. K.; Dinca, M. Cation exchange at the secondary building units of metal−organic frameworks. Chem. Soc. Rev. 2014, 43, 5456−5467. (12) Schoedel, A.; Li, M.; Li, D.; O’Keeffe, M.; Yaghi, O. M. Structures of Metal−Organic Frameworks with Rod Secondary Building Units. Chem. Rev. 2016, 116, 12466−12535. (13) Li, X.; Yang, X.; Xue, H.; Pang, H.; Xu, Q. Metal−organic frameworks as a platform for clean energy applications. Energy Chem. 2020, 2, 100027. (14) Ariga, K.; Shionoya, M. Nanoarchitectonics for Coordination Asymmetry and Related Chemistry. Bull. Chem. Soc. Jpn. 2021, 94, 839−859. (15) Yamada, T.; Otsubo, K.; Makiura, R.; Kitagawa, H. Designer coordination polymers: dimensional crossover architectures and proton conduction. Chem. Soc. Rev. 2013, 42, 6655−6669. (16) Ramaswamy, P.; Wong, N. E.; Shimizu, G. K. H. MOFs as proton conductors − challenges and opportunities. Chem. Soc. Rev. 2014, 43, 5913−5932. (17) Lim, D.-W.; Kitagawa, H. Proton Transport in Metal−Organic Frameworks. Chem. Rev. 2020, 120, 8416−8467. (18) Lee, J.-S. M.; Otake, K.-i.; Kitagawa, S. Transport properties in porous coordination polymers. Coord. Chem. Rev. 2020, 421, 213447. (19) Zhang, G.; Jin, L.; Zhang, R.; Bai, Y.; Zhu, R.; Pang, H. Recent advances in the development of electronically and ionically conductive metal-organic frameworks. Coord. Chem. Rev. 2021, 439, 213915. (20) Sadakiyo, M.; Yamada, T.; Kitagawa, H. Rational Designs for Highly Proton-Conductive Metal−Organic Frameworks. J. Am. Chem. Soc. 2009, 131, 9906−9907. (21) Sadakiyo, M.; Yamada, T.; Kitagawa, H. Hydrated ProtonConductive Metal−Organic Frameworks. ChemPlusChem 2016, 81, 691−701. (22) Agmon, N. The Grotthuss mechanism. Chem. Phys. Lett. 1995, 244, 456−462. (23) Kreuer, K.-D.; Paddison, S. J.; Spohr, E.; Schuster, M. Transport in proton conductors for fuel-cell applications: simulations, elementary reactions, and phenomenology. Chem. Rev. 2004, 104, 4637−4678. (24) Kreuer, K.-D.; Rabenau, A.; Weppner, W. Vehicle mechanism, a new model for the interpretation of the conductivity of fast proton conductors. Angew. Chem., Int. Ed. Engl. 1982, 21, 208−209. (25) Roundhill, D. M.; Gray, H. B.; Che, C. M. Pyrophosphitobridged diplatinum chemistry. Acc. Chem. Res. 1989, 22, 55−61.
(26) Mitsumi, M.; Ueda, H.; Furukawa, ${\mathrm{K}}.{\mathrm{}} $ Ozawa, Y.; Toriumi, K.; Kurmoo, M. Constructing Highly Conducting Metal−Metal Bonded Solids by Electrocrystallization of $\left[{\mathrm{Pt}}_{2}^{\mathrm{II}}{\mathrm{(RCS}}_{2}{\mathrm{)}}_{4}\right]$ $\begin{array}{l l}{\left(\operatorname{RCS}_{2}^{-}\right.}&{=}\end{array}$ Dithiocarboxylato, ${\bf R}={\bf\Phi}$ Methyl or Ethyl). J. Am. Chem. Soc. 2008, 130, 14102−14104.   
(27) Moriyama, H.; Otsubo, K.; Aoki, K.; Maesato, M.; Sugimoto, K.; Kitagawa, H. A Novel Platinum(III)−Platinum(III) Neutral Dimer Complex, $\mathrm{Pt}_{2}\big(\mathrm{cdtb}\big)_{4}\mathrm{I}_{2}$ (cdtb: 4-Cyanodithiobenzoate). Chem. Lett. 2019, 48, 1035−1037.   
(28) Kato, M.; Omura, A.; Toshikawa, A.; Kishi, S.; Sugimoto, Y. Vapor-Induced Luminescence Switching in Crystals of the Syn Isomer of a Dinuclear (Bipyridine)platinum(II) Complex Bridged with Pyridine-2-Thiolate Ions. Angew. Chem., Int. Ed. 2002, 41, 3183− 3185.   
(29) Saito, D.; Ogawa, T.; Yoshida, M.; Takayama, J.; Hiura, S.; Murayama, A.; Kobayashi, A.; Kato, M. Intense Red-Blue Luminescence Based on Superfine Control of Metal−Metal Interactions for Self-Assembled Platinum(II) Complexes. Angew. Chem., Int. Ed. 2020, 59, 18723−18730.   
(30) Bellitto, C.; Flamini, A.; Gastaldi, L.; Scaramuzza, L. Halogen oxidation of tetrakis(dithioacetato)diplatinum(II) complexes, $\mathrm{Pt}_{2}\mathrm{(CH}_{3}\mathrm{CS}_{2}\mathrm{)}_{4}$ . Synthesis and characterization of $\mathrm{Pt}_{2}\big(\mathrm{CH}_{3}\mathrm{CS}_{2}\big)_{4}\mathrm{X}_{2}$ $\mathrm{{\displaystyle{\cal{X}}\:=\:{\cal{C}}l,}}$ Br, I) and structural, electrical, and optical properties of line ar-chai n ( $\mu$ -iodo)tetrakis(dithioacetato)diplatinum, $\mathrm{Pt}_{2}\mathrm{(CH}_{3}\mathrm{CS}_{2}\mathrm{)}_{4}\mathrm{I}$ . Inorg. Chem. 1983, 22, 444−449.   
(31) Che, C. M.; Herbstein, F. H.; Schaefer, W. P.; Marsh, R. E.; Gray, H. B. Binuclear platinum diphosphite complexes. Crystal structures of tetrapotassium bromotetrakis(diphosphito)diplatinate trihydrate $\left(\mathrm{K_{4}}\big[\mathrm{Pt_{2}}\big(\mathrm{pop}\big)_{4}\mathrm{Br}\big]\cdot3\mathrm{H}_{2}\mathrm{O}\right)$ , a new linear chain semiconductor, and tetrapotassium dichlorotetrakis(diphosphito)- diplatinate dihydrate $\mathrm{(\bar{K}_{4}[P t_{2}(p o p)_{4}C l_{2}]{\cdot2H_{2}O})}$ . J. Am. Chem. Soc. 1983, 105, 4604−4607.   
(32) Otsubo, ${\mathrm{K}}.{\mathrm{}}$ Kobayashi, A.; Kitagawa, H.; Hedo, M.; Uwatoko, Y.; Sagayama, H.; Wakabayashi, Y.; Sawa, H. Most Stable Metallic Phase of the Mixed-Valence MMX-Chain, $\mathrm{Pt}_{2}\big(\mathrm{dtp}\big)_{4}\mathrm{I}$ (dtp $\mathbf{\Sigma}=\mathbf{\Sigma}$ $\mathrm{C}_{2}\mathrm{H}_{5}\mathrm{CS}_{2}^{-})$ , in Purely $d$ -Electronic Conductors Based on the Transition-Metal Complex. J. Am. Chem. Soc. 2006, 128, 8140−8141. (33) Iguchi, H.; Takaishi, S.; Miyasaka, H.; Yamashita, M.; Matsuzaki, $\mathrm{H.;}$ Okamoto, $\mathrm{H.;}$ Tanaka, H.; Kuroda, S. Water-VaporInduced Reversible Switching of Electronic States in an MMX-Type Chain Complex with Retention of Single Crystallinity. Angew. Chem., Int. Ed. 2010, 49, 552−555.   
(34) Yamashita, M.; Okamoto, H. Material Designs and New Physical Properties in MX- and MMX-Chain Compounds; Springer-Verlag: 2013. (35) Ghasempour, H.; Wang, K. Y.; Powell, J. A.; ZareKarizi, F.; Lv, X.-L.; Morsali, A.; Zhou, H.-C. Metal−organic frameworks based on multicarboxylate linkers. Coord. Chem. Rev. 2021, 426, 213542. (36) Bao, S.-S.; Li, N.-Z.; Taylor, J. M.; Shen, Y.; Kitagawa, H.; Zheng, L.-M. Co−Ca Phosphonate Showing Humidity-Sensitive Single Crystal to Single Crystal Structural Transformation and Tunable Proton Conduction Properties. Chem. Mater. 2015, 27, 8116−8125.   
(37) Joarder, B.; Lin, J.-B.; Romero, Z.; Shimizu, G. K. H. Single Crystal Proton Conduction Study of a Metal Organic Framework of Modest Water Stability. J. Am. Chem. Soc. 2017, 139, 7176−7179. (38) Umakoshi, K.; Kinoshita, I.; Ichimura, A.; Ooi, S. Binuclear Platinum(II) and -(III) Complexes of Pyridine-2-thiol and Its 4- Methyl Analogue. Synthesis, Structure, and Electrochemistry. Inorg. Chem. 1987, 26, 3551−3556.   
(39) Spek, A. L. Single-crystal structure validation with the program PLATON. J. Appl. Crystallogr. 2003, 36, 7−11.   
(40) Nagarkar, S. S.; Unni, S. M.; Sharma, A.; Kurungot, S.; Ghosh, S. K. Two-in-One: Inherent Anhydrous and Water-Assisted High Proton Conduction in a 3D Metal−Organic Framework. Angew. Chem., Int. Ed. 2014, 53, 2638−2642.   
(41) Nguyen, N. T. T.; Furukawa, H.; Gándara, F.; Trickett, C. A.; Jeong, H. M.; Cordova, K. E.; Yaghi, O. M. Three-Dimensional Metal−Catecholate Frameworks and Their Ultrahigh Proton Conductivity. J. Am. Chem. Soc. 2015, 137, 15394−15397. (42) Tu, T. N.; Phan, N. $\mathrm{Q.;}$ Vu, T. T.; Nguyen, H. L.; Cordova, K. E.; Furukawa, H. High proton conductivity at low relative humidity in an anionic Fe-based metal−organic framework. J. Mater. Chem. A 2016, 4, 3638−3641.   
(43) Wei, Y.-S.; Hu, X.-P.; Han, Z.; Dong, X.-Y.; Zang, $\mathsf{S.-Q.j}$ Mak, T. C. W. Unique Proton Dynamics in an Efficient MOF-Based Proton Conductor. J. Am. Chem. Soc. 2017, 139, 3505−3512.   
(44) Otake, K.-i.; Otsubo, K.; Komatsu, T.; Dekura, S.; Taylor, J. M.; Ikeda, R.; Sugimoto, K.; Fujiwara, A.; Chou, C.-P.; Sakti, A. W.; Nishimura, Y.; Nakai, H.; Kitagawa, H. Confined water-mediated high proton conduction in hydrophobic channel of a synthetic nanotube. Nat. Commun. 2020, 11, 843.   
(45) Gerhardt, R. Impedance and dielectric spectroscopy revisited: Distinguishing localized relaxation from long-range conductivity. J. Phys. Chem. Solids 1994, 55, 1491−1506.   
(46) Yamamura, S.; Takata, M.; Sakata, M.; Sugawara, Y. Nature of the Hydrogen Bond in Tetragonal KDP $(\mathrm{KH}_{2}\mathrm{PO}_{4})$ Observed by Maximum Entropy Method. J. Phys. Soc. Jpn. 1998, 67, 4124−4127.
