Repository: yasuharaerika/tracer-visualizer

# Knowledge Graph Visualizer

An interactive knowledge graph visualization tool for exploring scientific concepts across multiple domains.

## Features

- **Interactive Graph Visualization** - Explore relationships between concepts using Sigma.js
- **Multi-domain Support** - Switch between Physics, Biology, Chemistry, and Materials Science
- **Search & Filter** - Find specific concepts quickly
- **Ideas View** - Browse and compare research ideas
- **Node Details** - Click on nodes to see detailed information

File: source_documents/chem/2009/20250613-095738-989-5436.mmd (part 2 of 2)
# Design and synthesis of metal–organic frameworks using metal–organic polyhedra as supermolecular building blocks
The cuboctahedron is not limited to carboxylate based materials and has been observed in several inorganic clusters as exemplified by a structure that is sustained by a $\upmu_{4}\mathrm{-}\mathrm{S}$ coordination with $\mathrm{{Cu(\mathrm{{I})}}}$ (Fig. 18).192 Huang et al. generated a face centered cubic net $(f c u)$ from a cuboctahedral SBB constructed from $\left[\mathrm{Cu}_{12}(\upmu_{4}\mathrm{-SCH}_{3})_{6}\right]^{6+}$ using $\mathbf{CN}^{-}$ ligands as connectors between the copper vertices of the SBBs ([9], Table 1).193 The vertices of the cuboctahedron are occupied by twelve $\mathrm{{Cu(\mathrm{{I})}}}$ cations with sulfur atoms occupying the centers of the six square faces. The $f c u$ net does not form under mild conditions, $\mathrm{\CuCl}$ and cysteamine hydrochloride afford a $4^{4}$ -net. Rather, it is generated under solvothermal conditions ( $140^{\circ}\mathrm{~C~}$ to $160~^{\circ}\mathrm{C})$ that facilitate in situ synthesis of both $\mathrm{SCH}_{3}{}^{-}$ (from NaSCN and methanol) and $\mathrm{CN^{-}}$ (from either NaSCN or acetonitrile). The octahedral cavity generated from six linked SBBs can only accommodate a sphere of volume ca. $90\ \mathring{\mathbf{A}}^{3}$ because methyl moieties extend into the cavity. The solvent that occupies the tetrahedral and octahedral cavities can be removed at elevated temperatures and the resulting anhydrous material remains stable until $190~^{\circ}\mathrm{C}$
## 3.3 Faceted polyhedra
3.3.1 Nanoballs (truncated cuboctahedra). The prototypal nanoballs of formula $\mathrm{[Cu}_{2}(\mathrm{bdc}_{2})\mathrm{L}_{2}]_{12}$ were first reported as discrete MOMs in 2001 and their development as SBBs followed shortly thereafter when decorated versions of the nanoballs were isolated (Fig. 7). Such decoration can occur at either of two sites on the nanoball: (i) the vertices, by decorating the 5-position of the bdc ligand; (ii) via ligand coordination at the center of the square faces (Fig. 19), i.e. the exterior apical position of the tetracarboxylate paddlewheel SBUs. Zaworotko et al.194 reported the first such structures in 2004 and referred to their structures as being examples of suprasupermolecular chemistry,195 thereby emphasizing the controlled use of nanoscale nodes (the nanoball) to generate extended coordination polymers (MOMs). A consequence of the size of the nanoballs is the existence of up to 36 peripheral sites for decoration. However, not all sites need to or should be used since, although the ideal symmetry of the nanoball is $O_{\mathrm{h\ell}}$ , cross-linking can exploit only some decoration sites, thereby resulting in lower levels of connectivity.
3.3.1.1 Chains of nanoballs. In principal every bdc ligand might generate a nanoball although bdc ligands without substituents in the 2-, 4- and 6-positions are preferred since they are not as likely to sterically influence the torsion angle between the carboxylate moieties. Zaworotko et al.194 reported that layering a solution of 5-methoxy-isophthalic acid and 2,6-lutidine dissolved in methanol over a solution of $\mathrm{Cu}(\mathsf{N O}_{3})_{2}$ dissolved in methanol and nitrobenzene resulted in nanoballs that could be described as being the result of self-assembly of 70 species $(24{\mathrm{~Cu}}^{2+}$ ions, 24 5-MeO-bdc ligands and $22~\mathrm{MeOH/H_{2}O}$ coordinated to 22 of the 24 axial sites). The resulting nanoball exhibits a volume of $\sim11.5\ \mathrm{nm}^{3}$ and participates as a node in a chain of nanoballs ([10], Table 1) because two methoxy groups on each nanoball coordinate to Cu2+ moieties on adjacent nanoballs $(\mathbf{Cu\cdot\cdot\cdotO_{methoxy}}2.26\ \mathring{\mathrm{A}})$ (Fig. 20).
3.3.1.2 bcu nets of nanoballs. Zaworotko et al. reported how a methanol solution of the sodium salt of 5-sulfoisophthalic acid and $\mathrm{Cu}(\mathsf{N O}_{3})_{2}$ layered over a methanol solution of 4-methoxypyridine afforded a decorated anionic nanoball sustained by 5-sulfonato-bdc ligands.194 The crystal structure revealed that the nanoballs form an anionic body centered cubic (bcu) net with nanoball nodes that are approximately $3.6\ \mathrm{nm}$ in diameter ([11], Table 1). The overall symmetry was reduced to this level because 16 of the 24 sulfonates from $5{\cdot}\mathrm{SO}_{3}$ -bdc pair with 8 [Cu(methoxypyridine) $_4]^{2+}$ cations to crosslink the nanoballs (Fig. 21). The cavities contain 4-methoxypyridinium cations and [Cu(methoxypyridine) $_{4}(\mathrm{H}_{2}\mathrm{O})_{2}]^{2+}$ cations, thereby balancing the framework charge.
3.3.1.3 pcu nets of nanoballs. In 2007, Zaworotko and co-workers reported a pcu-like net built from nanoball SBBs ([12], Table 1).196 Whereas the nanoball chains and the nanoball bcu-like nets discussed above arise via coordination bonds, this new pcu-like net was generated by covalent cross-linking of the bdc ligands. An appropriate strategy for such cross-linking of nanoballs involves the design of tetracarboxylato ligands that are formed by linking at the 5-position of bdc. Zaworotko et al. synthesized such a tetracarboxylic acid with a flexible aryloxy linkage, 1,3-bis(5- methoxy-1,3-benzene dicarboxylic acid)benzene (Fig. 22).
Reaction of this ligand with $\mathrm{Cu}(\mathsf{N O}_{3})_{2}$ in a dimethyl sulfoxide solution of $o$ -dichlorobenzene and pyridine at $115~^{\circ}\mathrm{C}$ for 24 hours afforded blue-green prismatic crystals. Single crystal X-ray crystallography revealed that the flexibility of the ligand facilitated quadruple cross-linking, i.e. each nanoball is cross-linked with six adjacent nanoballs through four bridging ligands (Fig. 23).
The authors noted that four-fold cross-linking is feasible in two modes: via all six of the ‘‘open’’ windows affording local $O_{\mathrm{h}}$ symmetry; through two ‘‘open’’ windows and four square faces affording local $D_{4\mathrm{h}}$ symmetry. The nanoball nodes cross-link in the latter fashion and the compound crystallized in the tetragonal space group I422. The ligand adopted two crystallographically independent orientations: a syn-conformation affording a cylinder of dimensions $\mathrm{\sim}7.24\mathrm{\AA}$ (Cu Cu from $\mathrm{{SBU})\ \times\ 10.54\ \mathring{A}}$ (centroid–centroid of the bridging aryloxy groups); an anti-conformation generating a cylinder of dimensions $\sim5.86\mathrm{~\AA~}$ (oxygen atoms that start the bridge) $\times$ $17.88\mathrm{~\AA~}$ . The first cylinder is oriented along the $a\mathrm{-}$ and $b$ -axes and is filled with solvent molecules whereas the second cylinder is oriented along the $c$ -axis and results in a persistent void that becomes a channel along this direction (Fig. 24). The network contains large cavities of ca. 18.3 A along the $^{a,b}$ -axes and $13.56\mathrm{~\AA~}$ along the $c$ -axis. Unfortunately 2-fold interpenetration mitigates this $1.8\times1.8\times1.4\mathrm{nm}$ cavity.
Zhou and co-workers utilized $^{5,5^{\prime}}$ -methylene-diisophthalic acid (Fig. 25) and $\mathrm{Cu}^{2+}$ to synthesize another 3-periodic framework constructed from linking nanoballs into a pcu-like network ([13], Table 1).197 Nanoballs are cross-linked to six others along three orthogonal directions through four bridging ligands. The authors identify the network as being related to $3.4^{4}$ , or the linking of rhombicuboctahedra and squares.198 This pcu net does not exhibit interpenetration, presumably due to the shorter length of the bridge between
1,3-bdc moieties. Nevertheless, the resulting surface area is such that this compound reversibly stores the highest weight percent of $\mathrm{H}_{2}$ at 1 bar and $77\mathrm{K}$ thus far observed in a MOM.
3.3.1.4 rht nets. Within the past year, two research groups have independently reported topologically related examples of extended MOMs for which nanoballs were used as SBBs. The targeted network, the (3,24)-connected rht net, is a topology only recently addressed by Delgado-Friedrichs and O’Keeffe199 as the only edge transitive binodal net involving triangles and rhombicuboctahedra (which shares the same edge skeleton as the small rhombihexahedron). Eddaoudi and Zaworotko200 presented the first metal–organic example of an rht-like network. The authors realized that the nanoball SBB could in principle serve as a 24-connected node if each of 24 vertices could be linked through trigonal 3-connected units, thereby generating an rht-like network from first principles ([14], Table 1). Judicious chemical modification at the 5-position of bdc was performed to facilitate formation of a trigonal SBU through coordination chemistry. The authors synthesized 5-tetrazolylisophthalic acid $\mathrm{(H}_{3}\mathrm{T}Z\mathrm{I)}$ (Fig. 26) which, when reacted with $\mathrm{Cu(NO_{3})_{2}}{\cdot}2.5\mathrm{H}_{2}\mathrm{O}$ in DMF–EtOH under solvothermal conditions, generated a framework characterized as $[\mathrm{Cu}_{6}\mathrm{O(TZI)}_{3}(\mathrm{H}_{2}\mathrm{O)}_{9}(\mathrm{NO}_{3})]_{n}\cdot(\mathrm{H}_{2}\mathrm{O)}_{15}$ in which each nanoball is connected to a trigonal $\mathrm{Cu}_{3}\mathrm{O}(\mathrm{N}_{4}\mathrm{CR})_{3}$ unit through each tetrazolate $\mathbf{(N_{4}C R)}$ moiety (Fig. 27).
The authors noted that this compound could also be described as a novel 3-periodic (3,3,4)-connected ternary net201 which is based upon three geometrically different SBUs. The framework contains three distinct open cages, the largest of which contains a $2\:\mathrm{nm}$ diameter cavity when van der Waals radii are considered. This cage is bordered by 24 square paddlewheel SBUs and 8 trigonal SBUs such that it is surrounded by 6 nanoballs (Fig. 28) and 8 tetrahedral-like cages (which are deleted in Fig. 28 for clarity). The authors estimate that the total solvent-accessible volume for this MOM is $\sim75\%$ and they demonstrated that this material possesses permanent porosity.
Lah and co-workers synthesized another example of an extended MOM with rht-like topology202 by utilizing covalent bonding. They synthesized a $C_{3}$ -symmetric facial ligand, ${\bar{5}},{\bar{5}^{\prime}},{\bar{5}^{\prime\prime}}$ -[1,3,5-benzenetriyltris(carbonylimino)]tris-1,3-benzene dicarboxylic acid (Fig. 29), which can be regarded as three 1,3-bdc moieties linked through a trigonal organic unit. This version of the rht net was synthesized in a one-pot reaction involving $Z_{\mathrm{n}}(\mathrm{NO}_{3})_{2}{\cdot}6\mathrm{H}_{2}\mathrm{O}$ , the $C_{3}$ -symmetric ligand described above, and dimethylacetamide. The authors noted the presence of large tetrahedral cavities interconnected with large pores and a solvent-accessible free volume of $\sim71\%$ . However, they did not explicitly identify the network as rht-like. A third example of an extended MOM with rht-like topology has been described by Schro¨ der and co-workers.203 They exploited a rigid $C_{3}$ -symmetric hexacarboxylate ligand, 1,3,5-tris $_{3^{\prime},5^{\prime}}$ -dicarboxy[1, $1^{\prime}$ -biphenyl]-4-yl)benzene, which is in effect three 1,3-bdc units bridged by a trigonal organic moiety. Combining this ligand with $\mathrm{Cu}(\mathrm{NO}_{3})_{2}{\cdot}3\mathrm{H}_{2}\mathrm{O}$ in a $5:1$ $N,N^{\prime}$ -dimethylformamide : dimethyl sulfoxide solution (in the presence of a small quantity of $\mathrm{H}_{2}\mathrm{O}_{\it3}^{\prime}$ in a solvothermal reaction resulted in blue octahedral-shaped single crystals in high yield ([16], Table 1). The authors noted the large cages and pores generated in their structure and reported a solvent-accessible free volume of $\sim75\%$ consistent with earlier rht-like MOFs. While the $\mathrm{H}_{2}$ uptake at 1 bar and $77~\mathrm{K}$ is comparable to that of the rht-MOF reported by Eddaoudi and Zaworotko [14] $2.3\%$ vs. $2.4\%$ total $\mathrm{H}_{2}$ uptake), at higher pressures Schro¨ der’s compound demonstrates a maximum excess $\mathrm{H}_{2}$ uptake of $7.07\%$ between 35 and 40 bar (total uptake of $10.0~\mathrm{wt\%}$ at 77 bar) making it comparable to the highest reported uptakes of $\mathrm{H}_{2}$ for any MOF at $77~\mathrm{K}$ .
## 4. Concluding remarks and future prospects
It is an understatement to assert that the field of MOMs has undergone explosive growth in the past 10 years. However, MOMs are only beginning to exhibit their promise in terms of design and functional properties. As such, new methods and strategies for their design and synthesis are needed to complement those that have been successful in the past. We believe that the design strategy we address herein, the exploitation of MOPs as SBBs for the generation of extended MOMs, offers several attractive features that collectively make a compelling case for further pursuit of such structures:
They offer compositional diversity since they are inherently modular in their nature. Indeed, the SBBs and MOMs presented herein can all be regarded as prototypal, suggesting the promise of fine-tuning or customizing the cavities and bulk properties through judicious choice of metals, counterions or ligands.
 High symmetry brings with it an ability to invoke crystal engineering since SBBs of rare or unprecedented coordination number offer improved or even exquisite control over network topology.
Such SBBs also offer structural diversity through the ability to control connectivity between SBBs, thereby generating multiple topologies from the same SBB (e.g. nanoballs can be connected via linear or triangular connectors).
The inherently facile and self-correcting nature of synthetic approaches that rely upon self-assembly means that one-pot processes from simple starting materials are the norm rather than the exception.
This critical review is intended to act as a guide for those interested in pursuing the SBB strategy for generation of extended MOMs and to serve as validation that materials designed through this strategy are not only of general interest due to their inherent beauty and form, but that they are likely to be of practical importance because of their scale and ready accessibility. Indeed, the SBB strategy begs the following question: what are the realistic limits of scale for MOMs in terms of cavity size, pore size, and surface area?
