Repository: yasuharaerika/tracer-visualizer

# Knowledge Graph Visualizer

An interactive knowledge graph visualization tool for exploring scientific concepts across multiple domains.

## Features

- **Interactive Graph Visualization** - Explore relationships between concepts using Sigma.js
- **Multi-domain Support** - Switch between Physics, Biology, Chemistry, and Materials Science
- **Search & Filter** - Find specific concepts quickly
- **Ideas View** - Browse and compare research ideas
- **Node Details** - Click on nodes to see detailed information

File: source_documents/chem/2011/20250624-103103-1327-1170.mmd (part 2 of 3)
# Dilational surface visco-elasticity of polyelectrolyte/surfactant solutions: Formation of heterogeneous adsorption layers
The dynamic surface elasticity of insoluble monolayers of polyethylene oxide (PEO) and octadecylmethyl phosphine oxide (ODPO) was measured by the oscillating barrier and oscillating ring method to calibrate the experimental set-up in Fig. 2. PEO and ODPO monolayers at the water surface were almost purely elastic $\mathrm{(E_{r}\gg E_{i})}$ and characterized by different values of the surface elasticity [72,90]. The dependence of the dynamic surface elasticity of PEO monolayers on the area per molecule had a maximum of $12\mathrm{mN/m}$ . ODPO monolayers gave the possibility to obtain higher values of the surface elasticity up to $50\mathrm{mN/m}$ . The calibration procedure resulted in a linear relationship between the signal of the oscillating ring method and the surface elasticity measured by the oscillating barrier method for a given oscillation amplitude, and allowed calculation of the relative surface area change inside the ring.
## 3.3. Oscillating drop and bubble method
In recent years, the drop and bubble profile analysis tensiometry has been developed into a real workhorse for studies in the field of interfacial research [91]. This method is based on the shape of a hanging, sessile or buoyant drop or bubble. The principle is based on the fact that the shape of a liquid meniscus results from the competition of two forces, surface tension and gravity, which is described by the Gauss–Laplace equation. Hence, fitting this equation to experimental drop profile coordinates provides the surface tension $\upgamma$
A principle set-up is shown in Fig. 3. Via a video camera (3) the image of a drop is transferred to a computer (1), digitized and by means of a respective fitting algorithms, the surface tension is accurately determined. Using a precise dosing system (5), the size of a drop or bubble cannot be only kept constant but it allows also to generate harmonic volume changes, which in turn lead to a periodic sinusoidal area compression and expansion. In this way, harmonic surface tension changes are induced, from which the surface viscoelasticity can be determined.
Note, however, the method is applicable only at sufficiently low deformation frequencies, between 0.001 up to about $0.2\mathrm{Hz}$ [88]. For the determination of interfacial rheological parameters at frequencies above $0.2\mathrm{Hz}$ , the profile analysis tensiometry is not suitable and a transfer to small spherical drops/bubbles is required. Then the capillary pressure is to be measured inside the drop/bubble, thus giving again the surface tension as a function of time $\upgamma$ (t) [92]. Such measurements provide dilational rheological parameters of the surface layer for frequencies between 0.1 and $100\mathrm{Hz}$ .
## 4. Experimental results
## 4.1. PSS/DTAB solutions
PSS/DTAB solutions were one of the first systems where twodimensional microheterogeneities of PSC adsorption layers were clearly demonstrated. Monteux et al. discovered a strong increase of the ellipsometric signal at the increase of surfactant concentration in the range close to ${\sf C}_{0}$ and explained this effect by the formation of a PSC microgel in the surface layer [19]. Later two groups measured the dilational surface elasticity of PSS/DTAB solutions by the oscillating drop [38] and oscillating barrier [55] methods in independent studies. The results of the two experimental techniques were somewhat different at low surfactant concentrations probably due to different surface ages and frequencies (cf. also the discussion of these techniques above). However, both methods indicated strong changes of the dynamic surface elasticity in a narrow concentration range near ${\sf C}_{0}$ . The use of the oscillating barrier gave the possibility to measure both components of E as a function of the surface age [55]. At DTAB concentrations much less than ${\sf C}_{0}$ the adsorption film was elastic and the dynamic surface elasticity increased slowly with the surface age and did not reach equilibrium values (higher than $60\mathrm{mN/m}\mathrm{\cdot}$ ) during five hours. The comparison of the mean relaxation time with the characteristic diffusion time from the bulk phase to the surface showed that the adsorption kinetics was not controlled by diffusion. The surface viscoelasticity in this concentration range was similar to that of pure concentrated PSS solutions where the surface properties indicated the importance of hydrophobic interactions between the segments [93]. The results on surface visco-elasticity [55] with the account of the earlier data on DTAB surface concentration in the PSS/ DTAB adsorption layer [18] and the layer thickness [18,19] led to the conclusion that the hydrophobic nature of the polystyrene backbone influenced strongly the dynamic surface properties of PSS/DTAB solutions and resulted in a modification of the classic model of PSC adsorption layer where only electrostatic interactions were taken into account (Fig. 4) [1,3,4]. The role of ion pair formation between the surfactant cation and the sulfonate anion is mainly limited to the local neutralization of free charges at the polymer chain. The hydrophobic effect leads not only to the surfactant adsorption but also to the attraction between segments of the polystyrene backbone and hydrocarbon tails of the surfactant, between the segments themselves, and probably between the surfactant tails. As a result the adsorbed film may contain small regions of low effective charge and with high hydrophobic interactions between the components (Fig. 5). These almost two-dimensional aggregates can contain segments of different PSS chains. The charge of PSS trains between the aggregates is not completely compensated. They are rigid and repulse each other as though they do in the system without surfactant. The whole adsorption film is rigid due to the entanglements of different polyelectrolyte chains and strong cohesion between hydrophobic entities inside the two-dimensional aggregates. This system must be characterized by a high modulus of the surface dilational elasticity. On the other hand, the entanglements between different polymer chains can lead to long relaxation times. Probably a similar structure also exists in the adsorption layers of pure PSS if the solution's ionic strength is high enough [93].
At DTAB concentrations a little less than ${\sf C}_{0}$ the dynamic surface elasticity dropped abruptly by almost an order of magnitude indicating the formation of a loose surface structure (Fig. 6). Simultaneously the equilibration rate became faster and the equilibrium values of surface properties were reached within an hour after surface formation. One can connect these strong changes with the formation of microparticles [55] (microgel according to Ref. [19]). The surface elasticity dropped exactly in the range where Monteux et al. observed the onset of the ellipticity increase and at slightly lower concentrations than those corresponding to the microgel formation in the bulk phase [19]. The rigid surface structure depicted in Fig. 5 collapsed in this range. One can describe these structural changes in the surface layer as a transition from an almost two-dimensional and slightly inhomogeneous adsorption layer to a surface film consisting of thicker microparticles with mobile connections between them.
At further concentration increase the dynamic surface elasticity changed only slightly, unlike the ellipticity [19] and the neutron reflectivity profile [18]. This means that the dynamic surface elasticity is not sensitive enough to changes of the number of microparticles in the surface layer which were discovered by other methods. In this concentration range measurements of the surface dilational viscoelasticity give too scarce information on the organization of the adsorbed PSS/DTAB film. Low values of the surface elasticity indicate only a looser packing of the components than at low concentrations.
The PSS chains are not stretched even between the microparticles and contained fewer ionized groups. This picture is in agreement with the faster mechanical relaxation in the adsorbed film. Measurements of the frequency dependence of the dynamic surface elasticity show that the main relaxation time was comparable with the oscillation period, i.e. is of the order of $10s$ [55]. In the concentration range of micellar solutions the dynamic surface elasticity of PSS/DTAB solutions is close to zero. In this case the relaxation of surface stresses takes place at the expense of DTAB monomer exchange between the adsorption layer and the bulk phase.
Recent studies of adsorbed PSS/DTAB layers by scanning atomic force microscopy (AFM) confirmed the main conclusions of Ref. [55]. The PSC adsorption layers were carefully transferred from the solution surface onto freshly cleaved mica plates by the Langmuir–Blodgett method and dried after that at room temperature [56]. The solution contained $0.01\mathrm{wt}.\%$ PSS and the surfactant concentration changed from 0.1 to $20\mathrm{mM}$ $\mathsf{C}_{0}{\approx}0.485\:\mathrm{mM}$ ). Fig. 7 shows a typical example of AFM images at low DTAB concentration $(<0.3\mathrm{mM})$ . In this range the films have numerous regions of low density (holes) and can be approximately described as a two-dimensional gas emulsion. Some small denser regions in the film can be described as two-dimensional aggregates. The film becomes denser with increasing DTAB concentration and the number and size of the holes decrease but the film thickness does not change. This alteration of the film morphology also agrees with the conclusions following from the data on the dynamic surface elasticity [55]. At DTAB concentrations higher than the narrow range corresponding to the abrupt drop of the dynamic surface elasticity $(>0.4\mathrm{mM})$ the film morphology changes abruptly. One can see in Fig. 8 numerous bright regions in the film with a diameter of about $50\mathrm{nm}$ and a thickness of $2{-}2.5\:\mathrm{nm}$ , which exceed the thickness of the surrounding film. These regions can be interpreted as dense aggregates formed in the surface layer when the surface pressure reaches a critical value. The appearance of three-dimensional heterogeneities in the adsorption layer is the result of the collapse of the quasi two-dimensional layer existing at lower surface pressures (Fig. 7), which is also not entirely homogeneous. This results in abrupt changes of the system's surface properties. Fig. 8 shows that nanoaggregates in the surface layer are disconnected. There is a thinner and probably less dense film between them which must be characterized by the lower surface elasticity. Besides, the relaxation of mechanical stresses in the adsorption layer can occur at the expense of the mass exchange between the aggregates and the surrounding film. As a result the aggregate formation leads to the abrupt drop of the dynamic surface elasticity. The further increase of the surfactant concentration results in an increased number of nanoaggregates at the solution surface and also in changes of their shape and size. The increase of the surface area occupied by relatively rigid aggregates has to lead to the increase of the global dynamic surface elasticity according to Eq. (12) but this effect is probably less important as compared with the changes in the continuous twodimensional dispersion phase. In the range of micellar DTAB solutions the surface aggregates do not disappear completely but their shape deviates stronger from a circle and becomes more chaotic [56].
## 4.2. PAMPS-PAM/DTAB and PAMPS-PNIPAM/DTAB solutions
Bhattacharya et al. [54] and Ritacco et al. [40,94] measured the complex dilational surface elasticity of mixed solutions of a copolymer of sodium acrylamido methyl propane sulfonate with acrylamide (PAMPS-PAM) and DTAB by the capillary wave method at frequencies between 200 and $800\mathrm{Hz}$ [54] and by the oscillating bubble method at a frequency of $0.05\mathrm{Hz}$ at two different ratios of AMPS monomers in the copolymer of $10\%$ and $25\%$ , respectively. Significant differences between the results of the two methods are probably mainly connected with strongly non-linear visco-elastic behavior of PAMPS-PAM/DTAB adsorption layers [11]. The Brewster angle microscopy showed that the layer thickness became inhomogeneous after surface compression and approached again the initial homogeneous state only after many hours [40]. The kinetic dependencies of the dynamic surface elasticity were not reported. This quantity changed smoother with the increase of surfactant concentration as compared with PSS/DTAB solutions and its modulus was lower, below $50\mathrm{mN/m}$ for the complexes with PAMPS-PAM25 and even less for those with PAMPS-PAM10. Similar results were also obtained for solutions of PAMPS-PAM with cetyltrimethylammonium bromide [32].
The different surface visco-elastic behavior of PAMPS-PAM/DTAB and PSS/DTAB solutions can be explained by distinctions in the properties of the polymer chains. The main differences between PSS and PAMPS-PAM consist in the distinct extent of hydrophobicity and charge density of the chain. PAMPS-PAM copolymers studied so far belong to the group of weakly charged polymers, i.e. the distance between two charges in the chain is larger than the Bjerrum length and the counterion condensation is negligible according to Manning's theory of polyelectrolyte solutions [95]. The opposite is true for PSS where one can expect partial condensation of counterions onto the polymer chain. The different hydrophobicity of the two polyelectrolytes causes the difference in the surface properties of their aqueous solutions [93,96]. While the dynamic surface elasticity of concentrated PSS solutions reaches high values ( $\left|\mathrm{E}\right|{\approx}80\mathrm{mN/m})$ and changes only a little with the further increase of ionic strength [93], the surface elasticity of PAMPS-PAM solutions is lower ( $\left|\mathrm{E}\right|{<}40\mathrm{mN}/$ m) and decreases significantly upon addition of sodium chloride [96]. The kinetic dependencies of the dynamic surface elasticity of PAMPSPAM solutions in $1\mathrm{M}$ sodium chloride have a local maximum like the corresponding dependencies for solutions of non-ionic polymers [70]. The difference in the properties of polyelectrolytes results in the distinctions of the visco-elastic behavior of adsorbed layers of their complexes with the oppositely charged surfactant. The lower dynamic surface elasticity of PAMPS-PAM/DTAB solutions means a looser surface structure as compared with PSS/DTAB solutions. In the later case the adsorption layer thickness is small $({\sim}2\ \mathrm{nm})$ and does not change in a broad concentration range indicating extended conformations of the polymer chain [27]. At the same time the ellipsometric thickness of PAMPS-PAM adsorption layer is higher, about 8 and $20\mathrm{nm}$ close to the CAC for PAMPS-PAM25/DTAB and PAMPS-PAM10/DTAB adsorption layers, respectively [97]. These data show that the PAMPS-PAM chain is more flexible in the surface layer and thereby can probably form loops and tails in some concentration ranges. The non-monotonous changes of the surface density of the complexes with the increase of surfactant concentration lead to the non-monotonous concentration dependence of the dynamic surface elasticity [54]. These changes are not as abrupt as in the case of PSS/ DTAB solutions and therefore cannot be connected with the formation of microaggregates in the adsorption layer.
The properties of a copolymer of sodium 2-acrylamido-2-methyl1-propansulfonate with N-isopropylarylamide (PAMPS-PNIPAM) (the content of sulfonate groups is $18\%$ ) are intermediate between those of PSS and PAMPS-PAM. The charge density of PAMPS-PNIPAM is close to the value of PAMPS-PAM25. On the other hand, the surface activity of PAMPS-PNIPAM is comparable with that of PSS due to hydrophobic isopropyl groups, thus indicating the close extent of hydrophobicity [96,98]. The surface dilational visco-elasticity of PAMPS-PNIPAM solutions in $1\mathrm{M}\mathrm{NaCl}$ is close to the behavior of non-ionic polymer solutions in agreement with theoretical expectations unlike the case of PSS/DTAB solutions and similar to PAMPS-PAM solutions [96]. The dynamic surface properties of PAMPS-PNIPAM/DTAB solutions have some common features with those of both PSS/DTAB and PAMPSPAM/DTAB solutions but are peculiar on the whole [47].
The kinetic dependencies of the dynamic surface elasticity of PAMPS-PNIPAM/DTAB solutions proved to be non-monotonous unlike previously studied PSC solutions [47]. A local maximum of this quantity arise at low surfactant concentrations up to $0.0001\mathrm{\mM}$ . At the concentrations higher than about $0.1\mathrm{mM}$ (at a polyelectrolyte concentration of $0.01\mathrm{wt}.\%$ ) the maximum shifts to the surface age inaccessible to the applied oscillating bubble method and one can observe only the surface elasticity decrease during a few minutes after surface formation. Unlike some other PSC solutions (cf. Sections $4.3\textmd{-}$ 4.6 below) a local maximum of the surface elasticity in the kinetic dependencies appears in almost the whole investigated concentration range. Only in the range of micellar DTAB solutions the surface elasticity is low and almost constant $\left(1{-}3\mathrm{mN/m}\right)$ . Although the dynamic surface elasticity of other PSC solutions including those of PSS/DTAB also changes very slowly with the surface age at low surfactant concentrations, the kinetic dependencies are always monotonous in this range [24,49–52]. This distinction of PAMPSPNIPAM/DTAB solutions probably indicates a peculiar adsorption mechanism of the complexes. The high surface activity of PAMPSPNIPAM and its relatively low charge density show that the adsorption kinetics of PAMPS-PNIPAM/DTAB complexes can be similar to that of non-ionic polymers where the elasticity maximum was also observed at low polymer concentrations [12,71,99]. One can assume that the polymer chains in the adsorbed complexes are stretched along the surface during the initial steps of the adsorption process resulting in the high surface elasticity (up to $60\mathrm{mN/m}\mathrm{\cdot}$ ). Gradually the surface concentration of the complexes increases. Some additional surfactant ions form ion pairs with sulfonate groups of the polyelectrolyte in the surface layer thereby decreasing the effective chain rigidity. This allows the formation of a looser adsorption layer structure with some loops and tails protruding into the bulk phase (formation of the distal region of the surface layer). The surface stresses can be relaxed at the expense of the matter exchange between the proximal and distal regions of the surface layers and the dynamic surface elasticity begins to decrease. However, the flexibility of the adsorbed chain is still lower than in the case of conventional non-ionic polymers because of the remained charged sulfonate groups and the interaction with the surfactant. Therefore, the surface elasticity does not drop to values of $2{-}4\mathrm{mN/m}$ typical for non-ionic polymer solutions but only decreases to about $20\mathrm{mN/m}$ [47].
Another important peculiarity of the dynamic surface properties of PAMPS-PNIPAM/DTAB solutions consists in the abrupt drop of the surface elasticity from about 16 to $4\mathrm{mN/m}$ when the DTAB concentration approaches $\mathsf{C}_{0}$ (Fig. 9). [47]. This feature was not observed for PAMPS-PAM/DTAB solutions. On the other hand, it is similar to the drop of the surface elasticity for PSS/DTAB solutions and can have a similar explanation. One can speculate that the abrupt changes of the dynamic surface elasticity of PAMPS-PNIPAM/DTAB solutions are also caused by the formation of microparticles in the surface layer leading to a less rigid surface structure. Unlike the case of PSS/DTAB solutions this assumption has not been examined yet by independent experimental methods.
## 4.3. PDADMAC/SDS solutions
The interest in mixtures of PDADMAC and SDS is mainly caused by their ability to form nanoparticles of adjustable size in aqueous solutions [100,101]. The surface properties of these solutions have attracted much attention recently in connection with the nonmonotonous concentration dependence of the surface tension [21–23,25,29,30,46] (cf. the discussion of the “cliff edge peak” in the introductory section). The dilational surface visco-elasticity of PDADMAC/SDS solutions was studied in Ref. [24] by three experimental methods at a polymer concentration of $0.01\mathrm{wt}.\%$ and proved to be very similar to the behavior of the PSS/DTAB system in spite of another sign of the polyelectrolyte charge and its lower surface activity as compared to PSS [94].
The cooperative aggregate formation in PDADMAC/SDS solutions at the polymer concentration of $0.01\mathrm{wt}.\%$ begins at the surfactant concentration of $0.0015\mathrm{mM}$ according to the potentiometric method [102]. The fluorescence spectrometry gives a higher value of $\mathsf{C A C}\approx0.005\mathrm{mM}$ at the polymer concentration of $0.1\mathrm{wt}.\%$ [101]. The surface tension measurements show that PDADMAC/SDS complexes are already present in the surface layer when there is no co-operative binding of the surfactant by the polymer in the bulk phase [24] as it is the case for some other PSC solutions [32,33,47,94]. Plotting the surface tension as a function of the surfactant concentration leads to the “cliff edge peak” if the surface age does not exceed $30{,}000{\mathrm{~s}}.$ . Fig. 10 shows that this is only a consequence of complicated kinetic dependencies of the surface tension and the local maximum of the surface tension concentration dependency disappears at a surface age above about 35,000 s. The non-monotonous changes of the rate of the surface tension decrease (Fig. 10) are probably caused by the microaggregate formation in the surface layer at some concentrations (cf. below).
At low surfactant concentrations $\mathrm{\Omega}\backslash\le0.3\mathrm{mM}$ ) the real part of the dynamic surface elasticity of PDADMAC/SDS solutions exceeds the imaginary part by more than one order of magnitude and the adsorption layer is almost purely elastic [24]. The surface elasticity increases very slowly in this range approaching high values up to $140\mathrm{mN/m}$ if the oscillating barrier method is applied (Fig. 11). The oscillating drop method leads to nearly the same data for most of the surfactant concentrations with the exception of the range of the surface elasticity maximum. The similarity with the corresponding results for PSS/SDS solutions indicates a similar structure of the adsorption film at low concentrations. In this case hydrophobic interactions contribute to the formation of a rigid and probably inhomogeneous surface structure with small regions of high surface density (two-dimensional microaggregates). For both systems, PSS/ DTAB and PDADMAC/SDS, this more or less two-dimensional structure suddenly breaks when the surfactant concentration approaches ${\sf C}_{0}$ and the dynamic surface elasticity drops abruptly to low values (cf. Figs. 6 and 11). One can assume that the increase of the surfactant concentration beyond a critical value promotes the fast growth of three dimensional aggregates in the adsorption layer. At higher concentrations the PDADMAC/SDS adsorption layer contains these aggregates and is characterized by a looser packing of the components. The polyelectrolyte chains are not stretched even between the aggregates and contain fewer ionized groups. Such a structure corresponds to a relatively low dynamic surface elasticity.
In PSS/DTAB solutions aggregation leads to the formation of microparticles and an increase in the adsorption layer thickness. As a result the ellipticity of the solution-air interface increases strongly [19]. However, the ellipsometric thickness of PDADMAC/SDS adsorption layers remains almost the same during a few hours after surface formation at all surfactant concentrations studied. The fast growth of the ellipsometric signal begins only at longer surface life times thus indicating different kinetics of the microparticle formation [24]. The delay time required for the observation of strong changes in the effective ellipsometric thickness decreases with increasing SDS concentration from about $17\mathrm{h}$ in the range just beyond the surface elasticity drop to $6\mathrm{h}$ close to the CMC for DTAB solutions. The process of nucleation is probably very slow in this case and only when the number or size of nuclei has reached a critical value, microparticles can grow fast and begin to influence the ellipsometric signal. Although during the first slow step of particle formation the number and/or size of the nuclei are small and the ellipsometric thickness remains almost constant, the low dynamic surface elasticity points at a loose surface structure. It has to be quite different from a rigid one assumed for lower concentrations, and the adsorption layer has to contain some precursors of microparticles.
The adsorbed amount measured by ellipsometry reaches more than half of its equilibrium value during the first step of adsorption within a minute after the surface creation. In this case the adsorption kinetics is controlled by the polymer and surfactant diffusion from the bulk phase to the surface [24]. The analysis of the subsequent slow adsorption steps must take into account the microheterogeneities in the bulk solution. Dynamic light scattering shows that aggregates with a diameter of about $100\mathrm{nm}$ exist at all investigated surfactant concentrations but the mean size of aggregates increases abruptly only in a narrow concentration range close to ${\sf C}_{0}$ [24]. The particle formation in the bulk phase does not influence the ellipsometric data obtained at surfactant concentrations below ${\sf C}_{0}$ . The particles have an essential residual charge in this range and are almost surface-inactive. Close to ${\sf C}_{0}$ a sharp decrease of the particle charge is accompanied by a drastic decrease of their colloidal stability. In this case the particles coagulate fast and one can observe macroscopic flocks undergoing sedimentation in the gravitational field. These results lead to the assumption that the microparticles do not adsorb at the liquid surface in the whole range of their existence with a possible exception at the isoelectric point.
At the same time the assumed aggregate formation inside the adsorption layer influences the adsorption kinetics and results in a drastic decrease of the dynamic surface elasticity of PDADMAC/SDS solutions close to ${\sf C}_{0}$ . There is also another effect of microparticles on the dynamic surface properties. One can observe strong distortions of the sinusoidal shape of the kinetic surface tension curve measured by the oscillating drop method in the narrow concentration range corresponding to the flock formation in the bulk phase. The surface tension oscillations prove to be purely harmonic at most of the surfactant concentrations while in this range one can observe a nonlinear response of the system to the surface area perturbations. The surface tension decreases upon compression down to about $36.4\mathrm{mN/m}$ and remains almost constant thereafter. Only when the surface expansion starts it begins to increase again [24]. The distortions of sinusoidal oscillations become more pronounced with the decrease of surface tension deviations from this critical value (Fig. 12). Simultaneously the ratio $\mathrm{E_{i}/E_{r}}$ increases and the adsorption
$$
\mathsf{M}\cap\bigcup_{2}\cap\M\cap\dotsc
$$
layer becomes visco-elastic with a characteristic time of the main relaxation process close to the period of drop oscillations $(\sim100s)$ . One can assume that the relaxation process consists in the matter exchange between the adsorption layer and the three-dimensional particles at the surface. These can be the flocks penetrating into the liquid surface as a result of sedimentation to the drop bottom and touching the interface at some sites, the microparticles adsorbed from the bulk phase, which have almost zero charge in a narrow concentration range close to the isoelectric point, or the aggregates formed directly in the surface layer. The more detailed analysis performed for solutions of the complexes between polyacrylic acid (PAA) and DTAB where similar effects were observed corroborates the third mechanism [50,51] (Section 4.5). Some similarities in the surface visco-elastic behavior between PAA/DTAB and PDADMAC/SDS solutions allow extrapolation of this conclusion to the latter system.
One can assume that the particles in the surface layer can easily absorb the individual polyelectrolyte/surfactant complexes upon drop contraction but the reverse transition is limited due to their structure. Only those complexes just absorbed can transit to the surface layer. The dynamic surface tension dependencies give an additional support of the proposed relaxation mechanism. The rate of surface tension decrease accelerates strongly in the range of flock formation. Particles reaching the liquid–gas interface can probably partly dissolve and/or spread along the surface, thus leading to the fast surface tension drop.
At high surfactant concentrations $(>5~\mathrm{mM})$ the PDADMAC/SDS adsorption layer thickness measured by ellipsometry increases significantly, probably due to the formation of multilayered structures. However, this does not lead to appreciable changes in the dynamic surface elasticity, which approaches the values characteristic of pure surfactant solutions (Fig. 11). The surface elasticity like the surface tension is determined mainly by the local concentration in the molecular layer closest to the air phase. The second and subsequent layers can influence the dynamic surface properties only if there is the matter exchange between different layers (cf. Section 2).
## 4.4. PVPCl/SDS solutions
PVPCl is a weak polyelectrolyte insoluble in water at high pH. Therefore all measurements of dynamic surface properties of PVPCl/ SDS solutions were performed at $\mathsf{p H}2$ when the polyelectrolyte dissociation degree approaches unity [49]. This low pH ensures a high ionic strength of the solutions even at low surfactant concentrations and thereby leads to a strong decrease of the electric barrier for the adsorption of PVPCl molecules and their complexes at the solution–air interface. As a result the changes of the surface properties of PVPCl/ SDS solutions are much faster than for other PSC solutions under consideration in this work. If the surfactant concentration exceeds $0.01\mathrm{mM}$ , the surface properties reach equilibrium values within a few minutes after surface creation.
Solutions containing 0.01 wt. $\%$ of PVPCl become opalescent at SDS concentrations above $0.02\mathrm{mM}$ and one can observe the formation of macroscopic flocks in a narrow concentration range close to $0.75\mathrm{mM}$ . The macroscopic heterogeneity of the solution leads to a peculiar surface tension kinetic dependence at this concentration [49]. The surface tension drops in less than one minute after surface creation to about $25\mathrm{mN/m}$ due to the adsorption of the complexes of high surface activity and increases thereafter over few hours up to almost
$60\mathrm{mN/m}$ . The latter step is obviously a consequence of the gradual growth of large visible particles. They absorb polyelectrolyte and surfactant from the solution leading to the gradual depletion of the interface and thereby to the slow surface tension increase. This peculiarity of the surface tension kinetic dependence results in the “cliff edge peak” if one measures the surface tension as a function of surfactant concentration more than one hour after surface creation [27,49]. Macroscopic particles are not formed and the concentration dependence of the surface tension becomes monotonous for PVPCl/ SDS solutions in $0.1\mathrm{~M~NaCl}$ (PVPCl/SDS/NaCl(0.1 M)).
The real part of the dynamic surface elasticity increases monotonously as a function of surface age for most of the investigated solutions [49]. The only exception is a narrow concentration range corresponding to the “cliff edge peak” of the surface tension isotherm when large flocks are formed in the solution. In this case the surface elasticity increases only during the first adsorption step and begins to decrease in the course of large aggregate formation.
The concentration dependencies of dynamic surface elasticity for both PVPCl/SDS and PVPCl/SDS/NaCl(0.1 M) (Fig. 13) solutions resemble those of PSS/DTAB and PDADMAC/SDS systems [24,55]. The real part of the dynamic surface elasticity of the former two systems is high at low concentrations (up to $140\mathrm{mN/m}$ for PVPCl/ SDSD and $240\mathrm{mN/m}$ PVPCl/SDS/NaCl(0.1 M) solutions), drops by a few times close to the SDS concentration of $0.01\mathrm{mM}$ and decreases further when approaching the CMC of the SDS solutions. The observed similarity with the previously studied PSC solutions implies that the drastic changes of the surface elasticity in a narrow concentration range are also caused by a transition from an almost two-dimensional rigid surface structure to the adsorption film containing nano- and microaggregates. The microparticle formation in the surface layer is not a result of only electrostatic forces between polyelectrolyte segments and oppositely charged surfactant ions. One has to take into account also the hydrophobic forces to explain the main features of the surface visco-elasticity. This is especially evident for PVPCl/SDS solutions where, unlike other PSC solutions, the concentration corresponding to the surface elasticity drop is more than thirty times lower than ${\sf C}_{0}$ . Note that the difference was only about $20\%$ for PDADMAC/SDS and PSS/DTAB solutions [24,55]. Dynamic light scattering does not see any changes in the size of the microaggregates in the bulk of PVPCl/SDS solutions at concentrations corresponding to the surface elasticity drop [49]. This observation supports additionally the conclusion that the microparticles are formed directly in the surface layer and not adsorbed from the bulk phase.
An indirect proof of microparticle formation at the surface is the appearance of higher harmonics of surface tension oscillations, which are not purely sinusoidal in the range of surfactant concentrations from $0.02\mathrm{mM}$ to $1\mathrm{mM}$ for PVPCl/SDS solutions. The non-symmetrical surface tension oscillations (Fig. 12) arise if the system contains microparticles close to the surface, for example, due to the matter exchange between the particles and the surrounding adsorption layer.
Another important distinction of the dynamic surface properties of PVPCl/SDS solutions from those of other studied systems consists in the high value of the dynamic surface elasticity at maximum. To the best of our knowledge this value $({\sim}240\ \mathrm{mN/m})$ is the highest among those ever reported in literature on surface rheology of surfactant solutions. It drops to about $110\mathrm{mN/m}$ for the solutions in $0.1\mathrm{MNaCl}$ One can speculate that the hydrophobic interactions lead to the entanglements of the neighboring polyelectrolyte chains and the formation of a rigid surface structure. At the same time the repulsion between neighboring charged groups of polyelectrolyte molecules leads to an effective rigidity of the polyelectrolyte chains at low ionic strength thereby contributing to the high dynamic surface elasticity. The addition of sodium chloride screens the electrostatic repulsion between polyelectrolyte segments of the same charge and results in a surface elasticity decrease. However, the ionic strength is not low even in solutions without NaCl. Besides, these simple ideas are insufficient to explain strong differences between the absolute values of the dynamic surface elasticity in the range of the maximum for various PSC solutions. It is necessary to take into account that the peculiarities in the concentration dependence of surface elasticity, first of all the high absolute values, are probably determined by the macroscopic or mesoscopic structure of the adsorption layer, which in turn depends on the characteristics of two-dimensional or threedimensional polyelectrolyte/surfactant aggregates. Therefore the relation between the chemical structure of polyelectrolyte and surfactant molecules and the measured surface properties is indirect and can hardly be predicted in the framework of the existing simple models.
The main distinction of the dynamic surface properties of PVPCl/ SDS solutions consists probably in the high imaginary part of the dynamic surface elasticity. The adsorption layers of PVPCl/SDS solutions with and without NaCl are both visco-elastic at a frequency of $0.14\mathrm{Hz}$ and concentrations above $0.01\mathrm{mM}$ . The imaginary part of the dynamic surface elasticity can sometimes exceed its real part indicating that the relaxation processes with a characteristic time of the order of $10s$ proceed in the adsorption layer. As a result, both components of the dynamic surface elasticity depend strongly on frequency in the concentration range from 0.01 to $1\mathrm{mM}$ . The adsorption layer is purely elastic only at lower concentrations where the real part of the complex surface elasticity is much higher than the imaginary part.
An estimation of the main relaxation time $\boldsymbol{\uptau}$ follows from the rheological Maxwell model Eq. (10)
$$
\boldsymbol{\uptau}=\frac{E_{r}}{\upomega E_{i}}.
$$
The calculated relaxation time for PVPCl/SDS solutions in $0.1\mathrm{~M~}$ NaCl decreases by more than one order of magnitude in a narrow concentration range from 0.005 to $0.02\mathrm{mM}$ [49]. In the concentration range from 0.02 to $1\mathrm{mM}$ the relaxation time almost coincides with the period of surface area oscillations and at higher concentrations the imaginary part of the dynamic surface elasticity is close to the error limits and calculations become impossible. A similar behavior was discovered also for solutions without NaCl.
The calculated relaxation time is close to the characteristic time of the surfactant diffusion from the bulk phase to the surface at surfactant concentrations above $0.2\mathrm{mM}$ . Therefore one can explain the observed relaxation of surface stresses under the assumption that the PSC complexes in the surface layer lose gradually their stability with increasing surfactant concentration from 0.005 to $0.2\mathrm{mM}$ . In this case the number of surfactant molecules available for the exchange with the bulk phase also increases resulting in a decrease of the main relaxation time. However, the comparison with results for other PSC solutions shows that the more probable relaxation mechanism consists in the matter exchange between the microaggregates and the surrounding adsorption layer. The number and size of aggregates increase fast with the surfactant concentrations leading to strong changes of the main relaxation time in a narrow concentration range. This time is governed by the chemical nature of the polymer chain and differs strongly for the studied PSC solutions.
## 4.5. PAA/DTAB and PMA/DTAB solutions
