Repository: yasuharaerika/tracer-visualizer

# Knowledge Graph Visualizer

An interactive knowledge graph visualization tool for exploring scientific concepts across multiple domains.

## Features

- **Interactive Graph Visualization** - Explore relationships between concepts using Sigma.js
- **Multi-domain Support** - Switch between Physics, Biology, Chemistry, and Materials Science
- **Search & Filter** - Find specific concepts quickly
- **Ideas View** - Browse and compare research ideas
- **Node Details** - Click on nodes to see detailed information

File: source_documents/chem/2018/20250624-103103-239-6846.mmd (part 2 of 7)
# Functionalised heterogeneous catalysts for sustainable biomass valorisation
2.2.2 Upgrading of carbohydrates and their derived compounds. The Sels group has developed an efficient one-pot catalytic route to transform cellulose into straight chain alkanes using a modified $\mathrm{Ru/C}$ catalyst.98 About $82\%$ yield of $n$ -decane-soluble products, mainly $n$ -hexane, was obtained from microcrystalline cellulose at optimal conditions ( $\mathrm{~6~h~}$ and $200^{\circ}\mathrm{C})$ ). The use of a hydrothermal modification strategy played a favorable role in tailoring chemoselectivity of $\mathrm{Ru/C}$ catalyst towards furan hydrogenation (rather than glucose-to-sorbitol transformation), one of the key steps for the production of straight-chain alkanes from cellulose. Similar type of a modified $\mathrm{Ru/C}$ catalyst is also found to be effective in a liquid phase cellulose-to-naphtha process.99 The effect of cellulose characteristics, such as purity, crystallinity, degree of polymerisation, and particle size (surface area) was also studied towards production of light naphtha. The direct conversion of hemicellulose in pubescens to $\gamma$ -valerolactone was successfully carried out without using external hydrogen over a $\mathbf{\rho}_{\mathrm{Pt/C}}$ catalyst, coupled with ${\bf A l C l}_{3}–_{\bf H_{2}O}$ and $\mathbf{AlCl}_{3}–\mathbf{SiO}_{2}–\mathbf{THF}/\mathbf{H}_{2}\mathbf{O}$ systems.100
About $20\%$ yield of $\gamma$ -valerolactone with a high selectivity of $90.5\%$ was obtained based on the weight of pubescens and the amount of carbohydrates converted, respectively. Results suggested the versatile role of $\mathbf{\rho}_{\mathrm{Pt/C}}$ catalyst in the direct conversion of hemicellulose to $\gamma$ -valerolactone. A one-pot transformation of cassava waste to 5-hydroxymethylfurfural (HMF) and furfural was studied using a sulfonated carbon-based solid acid catalyst.101 The catalyst exhibited a favorable role in the hydrolysis of cellulose and hemicellulose, while also promoting dehydration of sugars to HMF and furfural. In addition, the catalyst showed a highly stable activity, thus serving as a promising alternative for hazardous liquid acids $\left(\mathrm{H}_{2}\mathrm{SO}_{4}\right)$ . The hydrolysis of cellulose into glucose was also studied over a sulfonated carbon-based solid acid, prepared using a phenolic residue precursor.102 Aliphatic side chains present in the catalyst played a crucial role in improving its catalytic efficiency. An activated carbon supported Ru catalyst was found to be active for the catalytic transfer hydrogenation of cellulose-based oligomers using 2-propanol as a hydrogen source.103 A $83.4\%$ yield of $\mathbf{C}_{6}$ sugar alcohols was obtained in a batch reactor. The catalyst is also active in continuous-flow conversion of cellulose oligomers to $\mathbf{C}_{6}$ sugar alcohols $(36.4\%$ yield) and showed a stable catalytic activity during $^{12\mathrm{~h~}}$ time-on-stream study (entry 2, Table 1).
Carbon encapsulated Fe NPs were prepared using an ultrasonic method (Fig. 7).104 The effect of the annealing temperature on textural and phase properties was studied. Results revealed a superior catalytic efficiency of carbon-encapsulated Fe NPs for the hydrogenation of levulinic acid to $\gamma$ -valerolactone $(99\%$ yield). The shell structure of carbon prevents leaching of active Fe sites during reaction, resulting in excellent reusability for at least five times (entry 3, Table 1). Carbon-supported bimetallic $\mathbf{Ru-Sn}$ catalysts containing different amounts of Sn were studied for the hydrogenation of levulinic acid to $\gamma$ -valerolactone.105 The catalyst containing equal amounts of Ru and Sn showed a stable activity with a $100\%$ selectivity to $\gamma$ -valerolactone, while the activity of monometallic $\mathrm{Ru/C}$ catalyst was progressively decreased with reaction time. In contrast, the $\mathrm{Ru_{1}S n_{4}/C}$ catalyst was found to be inactive due to the formation of an additional phase (b-Sn), which leaches and sinters during reaction. In another work, $\gamma$ -valerolactone is produced via hydrogenation of ethyl levulinate using a series of activated carbon supported bimetallic Ni–Fe (Ni–Fe/AC) catalysts.106 Among them, the $\mathrm{Ni-Fe}_{0.5}/\mathrm{AC}$ catalyst exhibited the highest activity and achieved $99.3\%$ conversion of ethyl levulinate with $99\%$ yield of $\gamma$ -valerolactone at optimised reaction conditions (entry 4, Table 1). The existence of uniform dispersed Ni–Fe alloy structure in combination with $\mathrm{FeO}_{x}$ NPs is essential for high catalytic hydrogenation activity. However, significant catalyst deactivation (around $20\%$ loss in $\gamma$ -valerolactone yield) was observed after four recycles, due to leaching of active species. A simple calcination step was used to regenerate the catalytic activity of $\mathrm{Ni-Fe}_{0.5}/\mathrm{AC}$ towards $\gamma$ -valerolactone production.
Dehydration of various carbohydrates, such as xylose, glucose, and fructose was studied using a commercial activated carbon (Norit, ROX 0.8).107 This carbon contains several types of functional groups, including carboxylic acids, $-S\mathrm{O}_{3}\mathrm{H}$ , carbonyls, phenols, thiophenols, quinones, and anhydride sites, which can act as acidic or basic sites. Results reveal that this activated carbon is a highly suitable catalyst for the dehydration of sugars due to its strong hydrophobic character. In addition, the carbon catalyst efficiently suppresses side reactions that produce acids and humins. Several activated carbon supported monometallic Ru and bimetallic RuRe catalysts were studied for sorbitol hydrogenolysis reaction.108 Among them, bimetallic catalysts in combination with $\mathrm{Ca(OH)}_{2}$ as a base promoter exhibited higher activity and selectivity towards 1,2-propanediol, lactic acid, ethylene glycol, and linear alcohols. The aqueous-phase hydrodeoxygenation of sorbitol was also investigated using a $\mathbf{Pt}\mathrm{-ReO}_{x}/\mathbf{C}$ catalyst in a continuous-flow reactor.109 The $\mathbf{Pt-ReO}_{x}/\mathbf{C}$ catalyst exhibited a 34 times higher activity compared to $\mathrm{\mathbf{P}t/Z r–P}$ catalyst (based on a Pt mass), which was attributed to a higher hydrothermal stability of $\mathbf{Pt}\mathrm{-ReO}_{x}/\mathbf{C}$ catalyst related to the carbon support. A catalytic transfer hydrogenolysis of HMF was successfully performed to produce 2,5-dimethylfuran (DMF) and 2,5-dimethyltetrahydrofuran (DMTHF) biofuels using a N-doped carbon-decorated $\mathbf{Cu}/\mathbf{Mg}\mathbf{AlO}$ catalyst with cyclohexanol as the hydrogen source.110 About $96\%$ and $94.6\%$ yields of DMF and DMTHF, respectively, were obtained at optimised reaction conditions (entry 5, Table 1). Moreover, the catalyst exhibited a stable activity for at least five cycles without any considerable loss in catalytic performance. The existence of suitable basic sites on the catalyst surface plays a beneficial role in the activation of alcohol hydroxyl moieties in cyclohexanol to release active hydrogen species. Highly dispersed ${\mathrm{Cu}}^{0}$ NPs and electrophilic $\mathrm{Cu}^{+}$ species catalyse the hydrogen transfer and the subsequent hydrogenolysis of HMF, respectively. Nitrogen-doped carbon supported iron catalysts were found to show a good performance in catalytic transfer hydrogenation of furfural to furfuryl alcohol.111 The effects of the metal center, nitrogen source, pyrolysis temperature, and the support were studied. A $91.6\%$ conversion of furfural with about $76\%$ yield to furfuryl alcohol were achieved, attributed to the coordination of iron cations by pyridinic nitrogen functionalities on the carbon support.
A considerable decrease in catalytic efficiency was noticed after five recycles of the catalyst, due to changes in structure of active phases and blockage of the catalyst pores (entry 6, Table 1).
The effect of solvent mixtures in the hydrogenolysis of xylitol to glycols and glycerol was investigated using an activated carbon supported bifunctional Ru–MnO catalyst.112 The product distribution obtained in the case of $90:10~\mathrm{vol\%}$ water/ 1,4-dioxane and water/2-PrOH solutions is very similar to the one obtained in pure water. Interestingly, the overall selectivity to glycols and glycerol is greatly enhanced (up to $70\%$ ) in the case of $90:10\mathrm{vol\%}$ water/ROH mixtures (ROH with ${\bf R}={\bf M}{\bf e}$ , Et, $n$ -Pr, and $n$ -Bu). Hydrodeoxygenation of $\mathfrak{a}$ -angelica lactone-derived di/trimers to gasoline was studied using carbon supported Pd and Pt catalysts.113 $\mathfrak{x}$ -Angelica lactone can be produced from levulinic acid. The effect of $\mathbf{H}_{2}$ pressure, reaction temperature, and reaction time on the product selectivities were thoroughly investigated. Considerable amounts of bio-liquids suitable for gasoline application were obtained in this work.
2.2.3 Upgrading of non-carbohydrate compounds. Lignin comprises $15\mathrm{-}30\%$ of lignocellulosic biomass and is the only scalable renewable resource, consisting of abundant aromatic chemicals derived from $p$ -coumaryl, coniferyl, and sinapyl alcohols.4 Hence, lignin valorisation is a promising route towards useful aromatic compounds, which are key building blocks for the chemical industry. Phenolic units in lignin are connected with various readily cleavable $\scriptstyle\mathbf{C-O-C}$ ether bonds ( $\mathrm{\Delta\beta}$ -O-4, a-O-4, and 4-O-5), next to more stable C–C bonds (Fig. 8). Hence, the efficient cleavage of these bonds is vital to reach a maximum degree of lignin depolymerisation. To achieve this target, chemocatalytic hydrogenolysis of lignin has received tremendous attention in recent times. For example, various bimetallic Ni–Fe catalysts supported on activated carbon (AC) were studied for the hydrogenolysis of lignin.114 About $23.2\mathrm{wt\%}$ total yield of monomers (mainly propylguaiacol and propylsyringol) was obtained when processing organosolv birch lignin with a $\mathrm{Ni_{1}{-}F e_{1}/A C}$ (the ratio of Ni and Fe was 1 : 1) catalyst. In the case of birch wood sawdust, the total yield of monomers even reached up to $39.5~\mathrm{wt\%}$ ( $88\%$ selectivity to propylguaiacol and propylsyringol) over the $\mathrm{Ni_{1}{-}F e_{1}/A C}$ catalyst, attributed to the synergistic effect of Ni–Fe alloys. A series of bimetallic
M–W/AC $[\mathbf{M}~=~\mathbf{R}\mathbf{u}$ , Pt, and Pd) catalysts were also studied for hydrogenolysis of lignin and its model compounds.115 Electronic effects of bimetallic catalysts play a pivotal role in stabilising the reaction intermediates. The nature of solvent is also imperative in hydrogenolysis of lignin: higher yields of desired aromatics were obtained with dipolar aprotic solvents, such as $n$ -hexane. Bimetallic catalysts not only cleaved the $\scriptstyle{\mathsf{Q}}-\mathbf{{O}}-4$ bonds, but also catalysed hydrogenolysis of other major linkages in lignin, consequently resulting in high yields of liquid oil. Zeng et al.116 developed an efficient $\mathrm{Pd}(\mathrm{OH})_{2}/\mathrm{C}$ catalyst for cross-coupling of lignin 4-O-5 linkage models with amines via an in situ generated phenol intermediate. The obtained amine derivatives are valuable chemicals for the production of fine chemicals, pharmaceuticals, and electronic materials. Based on the experimental results, a probable mechanism for the production of amine derivatives from lignin model compounds is proposed.
A multi-functional cobalt NP-embedded carbon catalyst $\mathbf{(Co@C)}$ was developed via carbonisation of a three-dimensional cobalt coordination polymer.117 This $\mathbf{Co}\textcircled{\mathbf{\mathfrak{A}}}\mathbf{C}$ catalyst showed excellent efficiency in the oxidation of vanillyl alcohol (a lignin model compound) to vanillin with $99\%$ and $100\%$ selectivities using $\mathbf{H}_{2}\mathbf{O}_{2}$ and air as oxidants, respectively (Fig. 9). The $\mathbf{Co}\textcircled{\mathbf{\mathfrak{a}}}\mathbf{C}$ catalyst also showed a significantly improved performance compared to other cobalt catalysts and was efficiently re-used without significant loss in catalytic activity. Thorough kinetics and mechanistic studies were performed for the catalytic hydrodeoxygenation and hydrogenation of eugenol, a lignin model compound, using a $\mathrm{Ru/C}$ catalyst.118 Results reveal that hydrogenation of the allyl group and benzene ring of eugenol were favored over dehydroxylation and demethoxylation of oxygen groups present on the aromatic ring of eugenol. The mechanism of ketone group formation as well as the factors responsible for cyclohexane-ring transformation to substituted 5-membered ring compounds were also proposed in this work. A detrimental effect of water is observed in the hydrodeoxygenation of phenol in the presence of $\mathbf{MoC}_{x}$ NPs supported on hollow carbon spheres (HCS).119 About $87\%$ conversion of phenol with a $74\%$ yield to benzene was obtained over $\mathbf{MoC}_{x}/$ HCS catalyst at optimised reaction conditions. A negligible decrease in product yields was noticed after a recycling test (entry 7, Table 1).
Biodiesel (fatty acid methyl esters) is a biodegradable and nontoxic fuel, and hence, considered as a promising alternative to petro-diesel fuel.15,120,121 Several carbon-based catalysts have shown good to excellent efficiencies in the production of biodiesel via transesterification of oils and fats (Fig. 10). An incomplete hydrothermal carbonisation of $\upbeta$ -cyclodextrin into polycyclic aromatic carbon sheets, followed by its sulfonation using $\mathrm{H}_{2}\mathrm{SO}_{4}$ was performed to develop a novel carbon-based solid acid catalyst.122 The resulting solid acid simultaneously catalysed esterification and transesterification reactions to produce biodiesel from high free fatty acid containing oils, hereby outperforming a conventional solid acid (Amberlyst-15). In another work, an incomplete carbonization of naphthalene in $\mathrm{H}_{2}\mathrm{SO}_{4}$ was performed to obtain a carbon-based solid acid catalyst for the production of biodiesel via transesterification of purified palm oil.123 About $95\%$ yield of biodiesel was obtained, which however decreases to $45\%$ after three recycles of the catalyst, due to leaching of acidic species (entry 8, Table 1). Glycerol, an interesting platform chemical, can be largely obtained as a by-product during biodiesel synthesis (Fig. 10).124,125 A series of bimetallic $\mathbf{PtM/C}$ $\mathbf{\dot{M}}=\mathbf{M}\mathbf{n}$ , Fe, Co, Ni, Cu, Zn, and Au) catalysts were developed for the oxidation of glycerol.126 Among them, $\mathrm{Pt_{9}S n_{1}/C}$ catalyst showed the highest activity with a $91\%$ of glycerol conversion and a $50\%$ yield of glyceric acid. Modified Pt NPs after the addition of Sn significantly activate oxygen molecules and/or deprotonation of hydroxyl group in glycerol, resulting in improved catalytic performance of $\mathrm{Pt_{9}S n_{1}/C}$ material as well as stable catalytic activity for at least four recycles after treating the catalyst at $400~^{\circ}\mathrm{C}$ in $\mathbf{H}_{2}$ atmosphere (entry 9, Table 1).
## 2.3 Graphene based catalysts
Graphene and its related materials, such as graphene oxide and reduced graphene oxide represents a fascinating class of materials and continues to provide a fertile ground for various applications including catalysis. Graphene-based materials are ideal supports for anchoring a variety of metal NPs and acid–base functionalities. For the first time, in 2004, Geim et al. developed single layer graphene nanosheets.127,128 Afterwards, several promising synthesis procedures, including graphitisation, physical exfoliation, chemical vapour deposition, and chemical oxidative cleavage have been developed to synthesise well-defined graphene-based materials.129 Graphene oxide (GO) is obtained by the oxidation of graphite, followed by the exfoliation of monolayer sheets in solution. Reduced graphene oxide (r-GO) is simply produced by reduction of graphene oxide and the resulting material partially regains the aromaticity of pristine graphene. The defects and residual O-containing groups present in graphene play an essential role in the synthesis of highly stable and active catalyst systems.128,130,131
2.3.1 Upgrading of carbohydrate-containing and -derived compounds. An efficient acid functionalised graphene oxide $\left(\mathbf{GO-}\mathbf{SO}_{3}\mathbf{H}\right)$ was developed for one-pot conversion of hexose sugars, such as glucose and fructose to levulinic acid.132 About $78\%$ yield of levulinic acid was obtained from glucose at optimised reaction conditions, due to high concentration of Brønsted acid sites on the GO– $\mathrm{SO}_{3}\mathrm{H}$ catalyst surface. Reusability studies reveal that char formed during reaction is responsible for catalyst deactivation (entry 10, Table 1). A facile, one-step hydrothermal method was used for the synthesis of r-GO supported $\mathbf{WO}_{3}$ solid acid.133 This catalyst showed a complete conversion of fructose with a $84.2\%$ yield of HMF, which was maintained even after five recycles of the catalyst (entry 11, Table 1). In addition, this catalyst was found to be effective in the conversion of cellulose, glucose, and sucrose to HMF. The selective anchoring of $\mathrm{TiO}_{2}$ NPs $\left(8-9\ \mathrm{\nm}\right)$ on $\mathbf{r}{\mathbf{G}}{\mathbf{O}}$ was successfully achieved by a microwave-assisted synthesis method.134 The resulting $\mathrm{TiO}_{2}/$ r-GO catalyst showed a good efficiency in the aqueous-phase dehydration of D-xylose, comparable with that of $\mathrm{TiO}_{2},$ /carbon black catalyst. Moreover, the catalyst showed higher hydrothermal stability and strong coke resistance in comparison to several solid acid catalysts reported in literature.
In an efficient two-step strategy, Ru NPs were first supported on r-GO after which a subsequent functionalisation with benzenesulfonic acid groups was carried out (Fig. 11).79 The obtained catalyst showed high performance in the hydrogenation– dehydration of levulinic acid with a $82\%$ yield of $\gamma$ -valerolactone. In contrast, 4-hydroxyvaleric acid was the major product over a non-functionalised $\mathrm{Ru/r}$ -GO catalyst. The combination of strong acid sites and ample amounts of active metal centers in the sulfonated $\mathbf{\mathrm{Ru/r–GO}}$ catalyst is the key reason for achieving higher yields of $\gamma$ -valerolactone. Sintering of Ru NPs, weight loss of the catalyst, and blockage of active Ru sites were noticed after eight recycles of the catalyst, hence a significant decrease in product yields from $82\%$ to $53\%$ (entry 12, Table 1). A few-layer graphene (FLG) supported Ru NPs catalyst was also studied for the conversion of levulinic acid to $\gamma$ -valerolactone.135 The activity of Ru/FLG is 2–4 times higher than that of Ru particles deposited on activated carbon and other traditional support materials. This was attributed to the higher abundancy of stabilised metallic Ru species in Ru/FLG catalyst. Alternatively, maximal yields of $\gamma$ -valerolactone $(99\%)$ can also be produced from ethyl levulinate in the presence of a r-GO supported polymeric Ru porphyrin catalyst.136 Various graphene oxide-based catalysts were studied for the esterification of levulinic acid with benzyl alcohol as well as the etherification of benzyl alcohol with butanol.137 Among them, a graphene oxide monolith functionalised with chlorosulfonic acid showed excellent catalytic performance in both reactions. This catalyst exhibited a stable activity up to five recycles for $5~\mathrm{{min}}$ reaction times in esterification of levulinic acid (entry 13, Table 1). Graphene oxide, prepared by a modified Hummers’ method, was proven to be an efficient catalyst for the etherification of HMF to produce a polymer building block, $^{5,5^{\prime}}$ -oxy(bis-methylene)-2- furaldehyde.138 The solvent plays an important role in this reaction, whereas in situ generated water showed a negative effect on the catalytic performance of graphene oxide. About $86\%$ product yield was obtained, attributed to the presence of abundant oxygen containing functional groups on the graphene oxide catalyst. Reusability studies revealed that the catalytic activity of GO can be regenerated by treating it under Hummers’ conditions (entry 14, Table 1).
2.3.2 Upgrading of non-carbohydrate compounds. A family of r-GO supported bimetallic CuPd catalysts were developed for upgrading various biomass model compounds, including glycerol.139 The r-GO support acts as a template that controls the selective growth of Cu nanocrystals with dominant reactive surface facets due to the most proximal lattice match. The incorporation of Pd into the Cu–rGO system led to the formation of a synergistic catalyst system, hence improved reaction rates in the upgrading of biomass-derived polyols (e.g., glycerol, xylitol, and sorbitol). A considerable decrease in product yields from $49.5\%$ to $40\%$ was observed after three recycles of Cu–Pd/r-GO catalyst in glycerol upgrading (entry 15, Table 1). Probable reaction pathways are reported for glycerol hydrogenolysis to lactic acid over Cu–Pd/r-GO catalyst (Fig. 12).139 The production of biodiesel from lipids in wet microalgae was studied using graphene oxide, sulfonated graphene oxide, sulfonated graphene, and sulfonated active carbon catalyst.140 Among them, the sulfonated graphene oxide showed the highest conversion of lipids to fatty acid methyl esters, due to the presence of high concentration of hydrophilic hydroxyl groups on the catalyst surface.
## 2.4 Carbon nanotubes based catalysts
Carbon nanotubes (CNTs) offer potential possibilities for stabilising metal NPs, metal oxides, acid–base functional molecules, and even complex hierarchical hybrids. CNTs exhibit defective $\displaystyle\mathbf{sp}^{2}$ carbon surfaces and improved electron transport, which facilitates the interaction of active phases with the CNTs.61,141–143 In addition to preventing particle aggregation, the nanoscale confinement within CNTs can also control the diffusion of reactive species and their interactions with the active phases. These fascinating characteristics have been exploited in the field of biomass upgrading, in order to achieve improved conversion rates with high yields of desired products. Arc discharge, laser vaporisation and recently, chemical vapor deposition have been widely used techniques for the preparation of CNTs.142
2.4.1 Upgrading of carbohydrate-containing and -derived compounds. Ethylene glycol and 1,2-propanediol are important chemicals used in the production of polymers, resins, perfumes, cosmetics, and functional fluids.141 They are currently produced from petroleum-derived ethylene and propylene, respectively, via cracking, epoxidation, and hydration. Hence, the production of glycols from renewable biomass or its derived molecules has gained a great deal of attention, as a more straightforward alternative to the three-step petrochemical route. Guo et al.141 studied hydrogenolysis of sorbitol to produce ethylene glycol and 1,2-propanediol using $\mathbf{\mathrm{Ru/CNTs}}$ catalysts. These catalysts showed higher activity than $\mathtt{R u}$ /activated carbon, attributed to enhanced electron conductivity and higher graphitisation degree of CNTs. Ru NPs dispersed on the outer side surfaces of CNTs are catalytically more active than the CNTs-confined Ru NPs. Moreover, the addition of $\mathrm{WO}_{x}$ to $\mathbf{\mathrm{Ru/CNTs}}$ results in an improved catalytic efficiency, attributed to synergistic $\mathrm{\Ru-WO}_{x}$ interactions, which inhibit aggregation of active phase Ru NPs. Vanadium dioxide $\left(\mathrm{VO}_{2}\right)$ immobilised on polyaniline-functionalised CNTs ( $\mathrm{\vo}_{2}$ –PANI/CNT) was investigated for the oxidation of HMF to 2,5-diformylfuran (DFF) (Fig. 13).144 A spontaneous redox process between $\mathrm{vo}^{3-}$ anions and polyaniline moieties on the CNTs surface occurred during reaction, which led to the generation of homogeneously dispersed active $\mathrm{VO}_{2}$ NPs. Interestingly, the PANI/CNT support showed a preferential adsorption of HMF over DFF, hence limiting further oxidation of DFF. As a result, excellent yields $(96\%)$ of DFF were obtained over the $\mathrm{VO}_{2}$ –PANI/CNT catalyst. However, a significant decrease in DFF yields was observed (from $96\%$ to $75\%$ ) after five recycles of the catalyst (entry 16, Table 1). Interestingly, leaching of soluble vanadium species is not responsible for catalyst deactivation as evidenced by a hot filtration test. The selective oxidation of HMF to DFF using molecular oxygen as the oxidant was also studied in the presence of Ru complex immobilised on poly(4-vinylpyridine)- functionalised CNTs.145 About $94\%$ yield of DFF was obtained over the developed catalyst. In contrast, 2,5-furandicarboxylic acid (FDCA) is obtained via a similar aerobic oxidation of HMF over functionalised CNTs supported Pt NPs.146 FDCA is a promising alternative to petroleum-derived terephthalic acid for the production of polyesters, polyamides, and polyurethanes. The existence of various oxygen-based functional groups (carbonyl, quinone, and phenol) in functionalised CNTs enhanced the adsorption of HMF as well as the reaction intermediates and facilitated the hydrogen transfer, thus achieving higher yields of FDCA. The catalyst showed a remarkable stable activity towards HMF oxidation even after seven recycles (entry 17, Table 1). Polymeric Ru porphyrin-functionalised CNTs (Ru-PP/CNTs) were prepared, consisting of a bilayered structure with an amorphous polymeric ruthenium porphyrin outer surface and an internal CNT core.136 The resulting Ru-PP/CNTs catalyst demonstrated an exceptional performance in the hydrogenation of ethyl levulinate to $\gamma$ -valerolactone. In addition, the catalyst was found to be effective in the reductive amination of ethyl levulinate with various amines to obtain valuable pyrrolidone derivatives.
2.4.2 Upgrading of non-carbohydrate compounds. A facile, one-pot method was developed for the preparation of $\mathrm{NEt}_{3}.$ functionalised multiwalled CNTs $\left(\mathbf{NEt}_{3}–\mathbf{MWCNT}\right)$ as single-site basic heterogeneous catalyst for biomass valorisation (Fig. 14).77 This synthesis route produces a homogeneous distribution of ample, easily accessible basic sites. As a result, the $\mathrm{NEt}_{3}$ -MWCNT catalyst showed remarkable performance in the transesterification of glyceryl tributyrate with methanol, achieving a $77\%$ conversion after 8 hours, whereas only $51\%$ conversion was obtained over a conventional hydrotalcite catalyst. A series of acid functionalised polymer–CNT materials $\left(\mathbf{CNTs-P-SO_{3}H}\right)$ were prepared by covalent grafting of multiwalled CNTs with sulfonic acid-functionalised polymers.78 The catalysts showed excellent activities for the production of biodiesel through transesterification of triglycerides as well as esterification of oleic acid. The combination of a mesoporous structure together with a high dispersion of active sites are the key factors for an improved acidity and consequently higher performance of CNT– $\mathbf{P-SO_{3}H}$ catalysts.
## 2.5 Mesoporous carbon-based catalysts
Mesoporous carbon materials have gained paramount attention for applications in biomass conversion due to their controllable porous properties, therefore significantly differing from traditional carbon materials.147–149 In addition, they exhibit high specific surface areas and tunable pore channels, fascinating interfacial features, unprecedented control over their morphology and a rich composition. Template-assisted carbonisation methods are widely used for the synthesis of mesoporous carbons as they provide an efficient control over pore arrangement, structure, and mesoporosity. Another potential benefit of mesoporous carbons in biomass conversions is the enhanced interaction between reactive species and the catalytic active phases. For example, cellulose is not soluble in polar solvents. It is therefore difficult to convert completely the lignocellulose to value-added chemicals or biofuels. Owing to large sized uniform pores and abundant functional groups, mesoporous carbons can enhance the affinity between the non-soluble biomass molecules including cellulose and the catalyst, and consequently improved conversion rates in biomass valorisation.147
2.5.1 Upgrading of carbohydrate-containing and -derived compounds. A novel Pt catalyst supported on 3D mesoporous carbon was tested for the hydrolytic hydrogenation of cellulose.147 Fig. 15 shows high-resolution TEM and SEM images of silica template and the synthesised 3D mesoporous carbon. As mentioned in the previous paragraph, the interaction between the catalyst and cellulose molecules is enhanced in the presence of mesoporous carbon, and hence, facilitated the access of cellulose molecules to the catalytic surface. In addition, the open pore structure of mesoporous carbon permits bulky cello-oligomers to effectively diffuse towards the active sites inside the pores. As a result, high yields of hexitol up to $80\%$ from cellulose were obtained. The catalyst also showed a good performance in the direct conversion of hardwood lignocellulose towards sugar alcohols. A series of functionalised mesoporous carbon-based catalysts were prepared using tannic acid and SBA-15 as carbon source and silica template, respectively.148 Phenolic hydroxyl groups with weak acidity present in the mesoporous carbon catalyst are the key active sites for the hydrolysis of cellulose to glucose. About $31.4\%$ glucose yield and $53.8\%$ cellulose conversion were obtained at optimised reaction conditions.
A combined catalytic and biotechnological process was developed for the production of HMF and bioethanol from cellulose.149 In the first step, hydrolysis/dehydration of mechanically activated microcrystalline cellulose was carried out using a mesoporous carbon-based catalyst. Moderate yields of glucose and HMF were obtained. The extracted HMF from the reaction mixture was then subjected to ethanol fermentation. Acid-functionalised periodic mesoporous carbons (CMK-3 and CMK-5) were tested for the continuous production of HMF from fructose in the presence of water.75 Both CMK-3 and CMK-5 showed good catalytic stability compared with acidfunctionalised SBA-15 and commercial Nafion SAC-13 catalysts. Zhang et al.150 developed an efficient mesoporous carbon-based solid acid using ethylene tar and concentrated $\mathrm{H}_{2}\mathrm{SO}_{4}$ with magnesium acetate as the template. A $87.8\%$ yield of HMF was obtained via fructose dehydration, attributed to superior specific surface area and higher concentration of sulfonic acid groups in the developed mesoporous carbon catalyst. Reusability studies revealed a $10\%$ decrease in HMF yields after five recycles of the catalyst (entry 18, Table 1). Hollow mesoporous carbon spheres (Fig. 16) were used as a support for anchoring $\mathrm{ArSO}_{3}\mathrm{H}$ groups with controlled loadings (1.8 and $3.2~\mathrm{wt\%}$ ).151 Owing to strong Brønsted acidity and hollow nanospherical morphology with thin mesoporous shell, the developed catalysts showed excellent activity and stability for the synthesis of ethyl levulinate from levulinic acid or furfuryl alcohol. Tentative reaction mechanisms were proposed in this study (Fig. 16).
2.5.2 Upgrading of non-carbohydrate compounds. The conversion of volatile fatty acids to fatty acid methyl esters (FAMEs) was studied using a series of ordered mesoporous carbons (OMCs).152 Four types of OMCs were prepared, namely interconnected rod structured (i) CMK-3 and (ii) CMK-5 using Al-SBA-15 hard template, and cubic la3d (iii) CMK-8 and (iv) CMK-9 using Al-KIT-6 hard template. Among them,
CMK-5 showed the highest catalytic activity in the production of FAMEs as well as stable activity even after six recycles (entry 19, Table 1), which was ascribed to its unique interconnected rod structure with hollow rod-type carbon framework. Peng et al.153 developed a facile, cost-effective route to synthesise various sulfonic acid-functionalised mesoporous carbon catalysts. Owing to a more hydrophobic surface and a larger pore size, the optimised catalyst showed a good performance in the esterification of oleic acid with methanol and a stable catalytic activity even after four recycles.
## 2.6 Mesostructured carbon-containing composites
The development of mesostructured composites, wherein carbon phase is well-dispersed, is of high research interest, not only for the reason of stabilising catalytically active carbon phase, but also to achieve synergistic properties in the resulting catalysts.80 Over the last few years, a lot of research has been performed towards the design of various mesostructured carbon based composites. In particular, periodic mesoporous organosilicas (PMOs) have attracted significant attention because of their versatile properties towards promising biomass valorisation.80,154 Post-synthetic grafting and co-condensation of organosilanes with silica precursors are often used for the synthesis of PMOs. Nevertheless, the utilization of organosilane precursors is practically unfavorable because of their high expensive nature. Tremendous research efforts have therefore been made to develop PMOs-based analogies, starting with relatively cheap carbon precursors, such as phenolic resin,155,156 2,3-dihydroxynaphthalene,157 $p$ -toluenesulfonic acid,158 furfuryl alcohol,81,159 sucrose,160–163 and followed by incorporation of carbon precursors into preformed mesoporous hard templates (e.g., ordered mesoporous silica),81,157–159,163 or one-pot formation of mesostructured nanocomposites in the presence of soft template (e.g., tri-block pluronic co-polymer).155,156,160–162 The advantages of mesostructured carbon-containing composites for catalytic biomass valorisation are comparable or superior, depending on the reaction conditions used, to those of mesoporous carbonbased catalysts as discussed in Section 2.5. Interestingly, the presence of robust silica framework in mesoporous silica–carbon composites provides value-added benefits, such as strong thermal stability against elevated temperature/pressure reaction conditions as well as high hydrophilicity for the immobilization of relative functional groups on the catalyst surface.160
2.6.1 Upgrading of carbohydrate-containing and -derived compounds. The Sels group has made significant advances towards developing efficient mesoporous structured carbonbased composites for biomass valorisation. They developed a facile one-pot evaporation-induced self-assembly (EISA) procedure for the synthesis of mesoporous silica–carbon nanocomposites using sucrose, TEOS, and F127 as carbon precursor, silica precursor, and structure-directing template, respectively.160–162 The synthesis process typically involves evaporation of sucrose/ silica/F127 solution, followed by carbonization in $\ensuremath{\mathbf{N}}_{2}$ atmosphere at 400 or $550~^{\circ}\mathrm{C}$ . This leads to transformation of F127 into columnar micelles, which were hexagonally arrayed into mesostructure, while sucrose moieties are transformed into carbon residues, forming nanocomposites containing hydrophobic carbon in close contact with the stabilizing hydrophilic silica framework.161 The resulting hybrid materials were finally treated with $\mathrm{H}_{2}\mathrm{SO}_{4}$ to obtain sulfonated silica–carbon nanocomposites.161,162 Silica–carbon nanocomposite (initial weight ratio $\mathrm{SiO}_{2}\colon\mathbf{C}\:=\:33:66$ ) carbonized at $550~^{\circ}\mathrm{C}$ exhibited high catalytic performance in hydrolysis of cellulose to glucose (up to $50.4\%$ glucose yield).160 This catalytic performance was attributed to the presence of strong and accessible Brønsted acid sites as well as to the hybrid surface structure, which promotes adsorption of reaction substrates on the catalyst surface. A small decrease in catalytic activity of sulfonated silica–carbon nanocomposite was found for cellulose hydrolysis after three recycles, due to leaching of acidic species (entry 20, Table 1). These catalysts were also active for the ethanolysis of fructose to levulinic esters and furanic ethers with the optimized combined yields of ca. $80\%$ , as shown in Fig. 17.162 The developed composites contain a hierarchical pore architecture, of which mesoporosity facilitates fast mass transport, whereas microporosity is beneficial to attain fast sugar catalysis. The observed catalyst deactivation was due to fouling of the acid sites instead of leaching, however, the catalytic activity could be fully regenerated using a simple re-sulfonation step. A modified EISA method was developed for scalable synthesis of acidic mesostructured silica–carbon nanocomposite catalysts.164 The resultant sulfonated nanocomposites displayed good catalytic activity in fructose ethanolysis and in condensation of 2-methylfuran with furfural. This catalytic performance was attributed to several parameters, such as well-ordered mesostructure, tunable hydrophilicity/hydrophobicity and high concentration of strong acidic $\mathrm{so}_{3}\mathrm{H}$ sites.
EISA method is also applied for the synthesis of ordered mesoporous carbon–alumina nanocomposites, which was then used as a support for loading Pt NPs.156 The resulting nanocomposites showed high catalytic performance in one-pot transformation of cellulose into hexitols, which was attributed to tunable hydrophobicity/hydrophilicity, adjustable metal–support interaction, and strong hydrothermal stability. Mesoporous silica–carbon solid acid catalysts obtained by a hard-template synthesis method were also tested in conversion of fructose, HMF, and furfuryl alcohol with ethanol into HMF ethers and levulinic esters.158 Results reveal that higher yields of desirable bio-products were obtained over the silica–carbon catalysts, containing higher acid sites $\operatorname{1.9-2.3~mmol~g^{-1}})$ and acid strengths.
2.6.2 Upgrading of non-carbohydrate compounds. Various sulfonated mesoporous silica–carbon nanocomposites were synthesized using a hard templating method via three types of silicas (KIT-6, SBA-15, and mesocellular silica).157 The resulting composites contain a high density of acidic groups $\mathrm{SO}_{3}\mathrm{H}$ , COOH, and OH), attached to the deposited carbon layer.
Hence, their catalytic performance was tested for the acidcatalysed esterification of maleic anhydride, succinic acid, and oleic acid with ethanol. Results revealed that all composites show a high intrinsic catalytic activity (TOF), outperforming a commercial solid acid, i.e. Amberlyst-15. This high catalytic performance was attributed to abundant strong $\mathrm{SO}_{3}\mathrm{H}$ acid sites located inside wide and accessible mesopores and high watertolerant nature of the carbon layer. A sulfonated mesoporous silica–carbon nanocomposite obtained by a controlled carbonization of sucrose, impregnated in SBA-15 and its subsequent sulfonation, was tested for both the esterification of palmitic acid and the transesterification of soybean oil with methanol.163 The composite with a $35\mathrm{\ut\%}$ carbon showed high catalytic performance towards biodiesel production, which was attributed to high density of accessible Brønsted acid sites.
## 2.7 Carbon nanofiber based catalysts
Carbon nanofibers (CNFs) have emerged as an interesting class of one-dimensional nanostructured carbon materials, which can exhibit comparable or superior properties to other carbonaceous materials in terms of thermal stability, mechanical strength, and exposed active sites on the outer surface of CNFs.165 In addition, CNFs exhibit strong hydrothermal stability, and thus, often preferred as efficient catalyst supporting materials over metal oxide supports.
