Repository: yasuharaerika/tracer-visualizer

# Knowledge Graph Visualizer

An interactive knowledge graph visualization tool for exploring scientific concepts across multiple domains.

## Features

- **Interactive Graph Visualization** - Explore relationships between concepts using Sigma.js
- **Multi-domain Support** - Switch between Physics, Biology, Chemistry, and Materials Science
- **Search & Filter** - Find specific concepts quickly
- **Ideas View** - Browse and compare research ideas
- **Node Details** - Click on nodes to see detailed information

File: source_documents/chem/2019/v2-20250804-105205-1193-126.mmd (part 2 of 4)
# Untitled
3.2.1 Electron extraction and transport efficiency of graphene derivatives and their effect on device performance. Since monolayer graphene was first successfully fabricated by Novoselov et al. in 2004, the electrical and optical properties of graphene have been significantly enhanced.146 Being an ambipolar material capable of efficient transport of both holes and electrons, reduced graphene oxide (rGO) and other solution processable graphene derivatives with tunable energy levels (by functionalization) exhibit remarkably high carrier mobility, a wide spectral absorption range, and high optical transparency.145,147 Recently, graphene-based ETLs have found success in scalable fabrication processes by achieving optimized charge carrier dynamics compared to the conventional ETL materials.109,148 Incorporation of graphene into the ETLs reduces the series resistance in solar cells, leading to an increase in overall device efficiency.149
3.2.1.1 Electron extraction and transport efficiency of graphene derivative/inorganic material composites and their effect on device performance. \(\mathrm{TiO}_{2}\) is widely used as an ETL in PSC devices. It has an electron mobility of approximately \(1\;\mathrm{cm}^{2}\;\mathrm{V}^{-1}\;\mathrm{s}^{-1}\) with a conduction band minimum of \(4.2\ \mathrm{eV}\) vs. vacuum level.150 However, pristine \(\mathrm{TiO}_{2}\) still has a relatively low electrical conductivity limiting its application as an ETL. To address this problem, graphene derivatives doped with metal oxides have been employed as ETLs for improving the electron extraction and transport efficiency. As graphene has a work function between that of the typical FTO cathode and the conduction band of the \(\mathrm{TiO}_{2}\) ETL, it may reduce the formation of energy barriers at the interfaces, thereby functioning as a mediator of electron transfer.151 The mobility of a \(\mathrm{TiO}_{2}\) compact ETL after incorporating graphene can be improved from \(0.7\ \times\) \(10^{-3}\;\mathrm{m}^{2}\;\mathrm{V}^{-1}\;\mathrm{s}^{-1}\) to \(6.3\,\times\,10^{-3}\;\mathrm{m}^{2}\;\mathrm{V}^{-1}\;\mathrm{s}^{-1}\) , more than 8 times that of the pure \(\mathrm{TiO}_{2}\) ETL.152 The enhanced mobility improves electron transport and collection efficiency, leading to improved device performance ( \(15.4\%\) with graphene and \(11.2\%\) without graphene).152 The high mobility of the ETL reduces its resistivity as well as the series resistance of PSC devices. In the case of \(\mathrm{rGO}/\mathrm{TiO}_{2}\) nanocomposite films, the resistivity was reduced from \(3.03\times10^{5}\,\Omega\) cm to \(4.94\times10^{4}\,\Omega\) cm after adding rGO into \(\mathrm{TiO}_{2}\) . A decrease in the series resistance from \(10.1\;\Omega\;\mathrm{cm}^{-2}\) to \(4\,\Omega\,\mathrm{cm}^{-2}\) was also observed when incorporating graphene flakes with a \(\mathrm{TiO}_{2}\) ETL in PSCs.103 This suggests an increase in the conductivity and a reduction in the contact resistance. To further improve the
electron dynamics of graphene \(\left(\mathrm{G}\right)/\mathrm{TiO}_{2}\) ETLs in PSCs, a lithiumneutralized graphene oxide (GO-Li) interlayer between the ETL and perovskite layers was added (Fig. 10). The carrier extraction efficiency of the ETL composites increased by a factor of one and two, respectively, relative to devices using graphene \(\mathrm{TiO}_{2}\) and standard \(\mathrm{TiO}_{2}\) ETLs.109 In addition, the ETL composed of \(\mathrm{~G~}+\mathrm{~mTiO}_{2}\mathrm{~+~}\mathrm{~GO-Li}\) significantly improved the crystallinity of the \(\mathrm{MAFbI}_{3}\) active layer with a trap density about one order of magnitude lower.109 Consequently, \(J_{\mathrm{sc}}\) was enhanced significantly from 19.7 to \(22.8\mathrm{\mA\cm}^{-2}\) .
Although incorporation of graphene into ETLs does improve the carrier dynamics of devices with a \(\mathrm{TiO}_{2}\) ETL, \(\mathrm{TiO}_{2}\) -based PSCs degrade rapidly when exposed to UV light. Such devices also typically require a high-temperature sintering process to achieve \(\mathrm{TiO}_{2}\) crystallization, thus restricting the fabrication of PSCs on flexible substrates.153 ZnO has a band structure similar to that of \(\mathrm{TiO}_{2}\) (approximately \(-3.6\) to \(-4.4\;\;\mathrm{eV}\) below the vacuum level for the conduction band and \(-7\) to \(-7.5\ \mathrm{eV}\) for the valence band).154 However, the electron mobility of \(Z\mathrm{nO}\) is \(200~\mathrm{cm}^{2}~\mathrm{V}^{-1}~\mathrm{s}^{-1}\) , two orders of magnitude higher than that of \(\mathrm{TiO}_{2}\) .150 In addition, a sintering process is not necessary to achieve highly crystalline \(Z\mathrm{nO}\) . The use of graphene ETLs in \(Z\mathrm{nO}\) -based PSC devices may be viable for enhancing electron extraction and transport. It has been reported that the addition of GO into \(Z\mathrm{nO}\) ETLs lowered the series resistance of PSCs by \(75\%\) due to the higher electron mobility and lower resistivity for the \(Z\mathrm{nO-}\mathrm{GO}\) nanocomposite \((6.7\times10^{-3}\,\Omega\,\mathrm{m}\,\nu s.\,1.9\times10^{2}\,\Omega\,\mathrm{m}\) for the pristine \(Z\mathrm{nO}\) ETL).149 With a \(Z\mathrm{nO-}\mathrm{GO}\) nanoparticle ETL, electron transport was increased due to improved conductivity. The interfacial resistance between the graphene \(/Z\mathrm{nO}\) ETL and the perovskite film was reduced, thereby enhancing charge extraction efficiency.77 In contrast, pristine \(Z\mathrm{nO}\) ETL-based PSCs typically exhibited low efficiencies due to low temperature annealing during the formation of perovskite crystals. High temperature \((>70\ ^{\circ}\mathrm{C})\) can lead to a chemical reaction between
the perovskite absorber and ZnO.\(^{155}\) Thus, the grain size of the perovskite in pristine ZnO ETL-based PSCs is usually small. The insertion of graphene between the ZnO ETL and perovskite absorber can prevent such interactions. The annealing temperature can increase up to \(150\,^{\circ}\mathrm{C}\), resulting in larger perovskite grains.\(^{155}\) Moreover, the addition of graphene can decrease the root mean square roughness of the perovskite film due to the easier infiltration of perovskite precursors into the surface of the graphene/ZnO ETL.\(^{77}\) As a result, the interfacial modification of ZnO with graphene leads to a significant increase in the \(J_{\mathrm{sc}}\) and PCE because of the enhanced charge extraction and transport efficiency as well as the improved perovskite film.\(^{77}\) In addition to the improvement of efficiency, graphene can also improve the stability of PSCs due to its hydrophobic nature. A graphene–\(\mathrm{SnO}_{2}\) ETL-based PSC retained \(\sim\!90\%\) performance after aging in ambient conditions with a relative humidity of \(40\pm5\%\) for \(300\,\mathrm{h}\).\(^{156}\)
In contrast to widely studied binary oxides, ternary oxides used in ETLs are rarely reported. \(\mathrm{SrTiO}_{3}\) (\(E_{\mathrm{g}}\) is \(3.25\,\mathrm{eV}\) with a conduction band of \(-3.65\,\mathrm{eV}\) below the vacuum level and a valence band of \(-6.9\,\mathrm{eV}\)) has a band gap similar to that of \(\mathrm{TiO}_{2}\),\(^{157}\) but its band structure is more compatible with \(\mathrm{MAPbI}_{3}\) whose valence band and conduction band are \(-3.88\,\mathrm{eV}\) and \(-5.43\,\mathrm{eV}\), respectively.\(^{158}\) The electron mobility of \(\mathrm{SrTiO}_{3}\) at room temperature is \(5{-}8\,\mathrm{cm}^{2}\,\mathrm{V}\,\mathrm{s}^{-1}\), a value larger than that of \(\mathrm{TiO}_{2}\). Furthermore, its high dielectric constant is helpful for increasing the charge lifetime and suppressing trap-assisted recombination at the interface due to the small electron–hole binding energy.\(^{159}\) The crystallization of \(\mathrm{MAPbI}_{3}\) grown on a \(\mathrm{SrTiO}_{3}\) ETL is improved when compared to \(\mathrm{MAPbI}_{3}\) grown on a pristine \(\mathrm{TiO}_{2}\) layer due to the similar crystal structure shared by \(\mathrm{MAPbI}_{3}\) and \(\mathrm{SrTiO}_{3}\).\(^{104}\) The use of pristine \(\mathrm{SrTiO}_{3}\) as the ETL in PSCs led to a high \(V_{\mathrm{OC}}\) but low \(J_{\mathrm{sc}}\) due to low electron extraction and transport efficiency.\(^{104}\) Graphene can be introduced into the ETL to improve the electron dynamics due to the high charge mobility and electronic conductivity. Graphene/\(\mathrm{SrTiO}_{3}\) nanocomposites as the ETL improved the \(J_{\mathrm{sc}}\) of devices from 12.42 to \(18.08\,\mathrm{mA}\,\mathrm{cm}^{-2}\) after loading with graphene.\(^{104}\) With a PCE of \(10\%\), this is the highest reported efficiency for \(\mathrm{SrTiO}_{3}\)-based PSCs.\(^{104}\)
3.2.1.2 Electron extraction and transport efficiency of graphene derivative/organic material composites and their effect on device performance. Organic semiconductors are highly desirable as ETLs in PSC devices because of their low temperature fabrication, suitable energy level alignment, and decent electron mobility.\(^{142}\) Pinhole-free films of organic semiconductors (e.g., fullerene,\(^{160}\) graphene,\(^{103}\) and ionic liquids\(^{161}\)) are typically applied in an inverted p-i-n configuration due to challenges associated with their depositions in a conventional n-i-p configuration.\(^{153}\) Fullerene and its derivatives, such as [6,6]-phenyl- \(\mathrm{C}_{61}\)-butyric acid methyl ester \(\left(\mathrm{PC}_{61}\mathrm{BM}\right)\), indene- \(\mathrm{C}_{60}\) bisadduct (ICBA) and [6,6]- phenyl- \(\mathrm{C}_{71}\)-butyric acid methyl ester \(\left(\mathrm{PC}_{71}\mathrm{BM}\right)\), are the most widely used n-type materials for ETLs in inverted PSCs due to their efficient electron extraction.\(^{142}\) The conductivity of \(\mathrm{PC}_{61}\mathrm{BM}\) \((0.109\,\pm\,0.005\,\mathrm{mS\,cm}^{-1})\) is significantly increased after the incorporation of rGO as the ETLs in PSCs compared to that
without rGO \((0.495\pm0.001\;\mathrm{mS\;cm}^{-1})\). Thus, the photogenerated charge carriers in the perovskite are more efficiently transported to the \(\mathrm{rGO:PC}_{61}\mathrm{BM}\) electron conductor than to the pristine \(\mathrm{PC}_{61}\mathrm{BM}\), leading to higher \(J_{\mathrm{sc}}\) and FF values.\(^{160}\) The rGO additive functions as a bridge for charge injection from the perovskite to the \(\mathrm{PC}_{61}\mathrm{BM}\) ETL. And also, rGO stabilizes the \(\mathrm{PC}_{61}\mathrm{BM}\)/perovskite interface with a suppressed degradation rate, making the PSC devices stable under continuous solar illumination.\(^{160}\) The perovskite film becomes smoother when it is coated with the rGO:PCBM ETL compared to that coated with the pure PCBM ETL.\(^{160}\) The traps on the perovskite surface are reduced and passivated, thereby resulting in a higher \(V_{\mathrm{OC}}\).\(^{160}\) The architecture of the fabricated planar inverted rGO: \(\mathrm{PC}_{61}\mathrm{BM}\) ETL-based PSCs is shown in Fig. 11a. The device exhibited an average hysteresis-free PCE of \(14.5\%\). This value was larger than that of pristine PCBM-based devices at \(12.9\%\) (Fig. 11b and c) due to the enhanced rate of carrier extraction and transport at the rGO:PCBM/perovskite interface (Fig. 11d) as well as improved perovskite films.\(^{160}\)
Due to their high electron mobility, graphene derivatives are promising alternatives to incorporate with inorganic and organic electron conductors such as \(\mathrm{TiO}_{2}\) and PCBM, respectively, as composite ETLs in PSCs. They can not only enhance the electron extraction and transport efficiency but also improve the crystal size and film morphology of the perovskite.
However, the insertion of these graphene derivatives inevitably decreases the transmittance of devices. The graphene derivatives, such as rGO, can absorb light in the wavelength range of \(200{-}800\,\mathrm{nm}\). The light absorption by the perovskite absorber is reduced with the increase in the density of graphene derivatives, which can reduce the amount of photo-generated carriers and eventually decrease the photocurrent density.\(^{106}\) In addition, the dimension of the graphene derivatives prepared is usually much larger than the thickness of the perovskite. There is unavoidable direct contact between graphene derivatives and perovskites. Thus, conductive graphene derivatives create new recombination centers inducing lower photocurrent and fill factor.\(^{103,104}\) In order to achieve high performance PSCs, it is critical to find a good balance between the transmittance, carrier extraction and conductivity of graphene derivative-based ETLs.
3.2.2 Electron extraction and transport efficiency of graphdiyne-based composites and their effect on device performance. The success of graphene-based ETLs in PSC devices has encouraged the development of ETLs based on other TDMs. However, highly conductive graphene has no energy band gap, limiting its application in semiconductor fields.\(^{162}\) In addition, it is generally difficult to control the functionalization of pure \(\mathrm{sp}^{2}\)-carbon materials such as graphene because of their tendency to aggregate.\(^{163}\) Graphdiyne (GD), a novel kind of 2D carbon allotrope composed of sp- and sp2-hybridized carbon atoms forming a network of delocalized \(\pi\) electrons, possesses characteristics similar to that of graphene but with the added benefit of easier functionalization due to improved dispersion.\(^{164}\) First principle calculations have shown that graphdiyne possesses a natural band-gap in contrast with graphene whose band-gap is zero. Owing to these superior properties, GD is an attractive candidate for use as an ETL in PSCs.
As mentioned above, PCBM is the most widely used ETL material in p-i-n type planar PSCs. However, pristine PCBM-based PSC devices show unsatisfactory photovoltaic performance due to the low coverage area of pristine PCBM ETLs on the perovskite layer, leakage currents, and interfacial charge recombination.165,166 In 2015, an ETL composed of PCBM doped with GD was first employed in a planar heterojunction PSC device with an inverted structure (i.e., ITO/PEDOT:PSS/ \( \mathrm{CH}_{3}\mathrm{NH}_{3}\mathrm{PbI}_{3-x}\mathrm{Cl}_{x}/\mathrm{PCBM} \) :graphdiyne/ \( \mathrm{C}_{60}/\mathrm{Al} \)).23 The device architecture of the PSC is shown in Fig. 12a. Based on the c-AFM measurements, the PCBM:GD film showed significantly increased vertical current, suggesting that the electrical conductivity of PCBM:GD increases upon GD doping.23 The electron mobility of the PCBM:GD based electron-only device increased from \( 2.98 \times 10^{-4} \ \mathrm{cm}^{2} \ \mathrm{(V\ s)^{-1}} \) to \( 5.32 \times 10^{-4} \ \mathrm{cm}^{2} \ \mathrm{(V\ s)^{-1}} \).23 A significant quenching effect of PL was observed when the perovskite layer was coated with the PCBM:GD ETL.23,113 The GD doping enhanced electron transport from the perovskite to PCBM and reduced the electron accumulation that usually occurs at the interlayer of perovskite devices due to the relatively strong \( \pi{-}\pi \) stacking interaction between GD and PCBM.113 Moreover, the perovskite layer coated with the PCBM:GD film became smoother than that coated with the pure PCBM film. The grain-boundary of the perovskite was passivated after the addition of GD, thereby reducing the trap states of the perovskite surface and suppressing carrier recombination.23,113 The introduction of GD led to improved performance with the PCE increasing from 13.5 to \( 14.8\% \) and the \( J_{\mathrm{sc}} \) increasing from 22.3 to \( 23.4 \ \mathrm{mA\ cm}^{-2} \) (Fig. 12b).23
A steady-state PCE was obtained, as shown in Fig. 12c. The enhanced performance can be attributed to the improved electrical conductivity, strong electron mobility, efficient charge extraction and transport, and improved coverage area of the PCBM:GD ETL on the perovskite layer.23 GD has also been integrated into a solution-processable cross-linked fullerene [6,6]-phenyl- \( \mathrm{C}_{61} \) -butyric styryl dendron ester (PCBSD) ETL.112 The structure of the perovskite planar heterojunction solar cells is shown in Fig. 13. After GD doping, face-on stacked PCBSD molecules were assembled due to the \( \pi{-}\pi \) stacking interaction between GD and cross-linkable PCBSD. This orientation is favorable for the growth and crystallization of subsequent perovskite films. The cross-linkable PCBSD–graphdiyne composite ETL demonstrated superior electron mobility, energy-level tailoring, and efficient charge extraction. Consequently, these PSCs attained a maximum PCE of \( 20.19\% \) with improved cell stability in air (dark).112 When ZnO replaces the organic electron transporters such as PCBM and PCBSD as ETLs in PSCs, it was found that the doping of GD increases the electrical conductivity and the electron mobility of \( \mathrm{ZnO} \) and improves perovskite film morphology.111 Doping GD passivates the traps in organic and inorganic ETLs such as PCBM and \( \mathrm{ZnO} \) films, respectively, thus suppressing carrier recombination at the interface of PSCs and consequently reducing the \( J-V \) hysteresis and improving FF.23,113
Thus, we conclude that GD is a cost-effective and superior alternative to prevalent carbon materials such as graphene and carbon nanotubes for several applications in photovoltaics. Due to its excellent intrinsic electrical properties, it can greatly
enhance electron extraction and transport when combined with traditional ETL materials such as \( \mathrm{ZnO} \) and PCBM in PSCs, bridging the gaps at interfaces by providing good electrical contact and low interfacial resistance. GD can passivate the grain boundaries of perovskite films and reduce the trap states on the surface to eliminate carrier recombination. Despite these advantages, the study on GD-based ETLs is still in its infancy. The large scale fabrication of high-quality and defect-free ultrathin GD still remains challenging which limits its application in PSCs. Moreover, the studies on chemical functionalization of
GD with other elements or functional materials are needed to produce the desired bandgap structure.
3.2.3 Electron extraction and transport efficiency of two-dimensional metal oxides and their effect on device performance. Two-dimensional (2D) metal oxide nanosheets can enhance the electrical contact at the perovskite interface to facilitate electron extraction and transport.44 They can provide direct pathways for electron transport, shortened pathways for carrier diffusion, and high specific surface area offering more transport channels. The interlayer spacing in 2D nanosheets is beneficial for the
intercalation of perovskite particles in bi-layer PSC configurations. Therefore, it is viable to use 2D metal oxides as ETLs in PSCs. To date, several 2D metal oxides have been used in ETLs for PSCs including \(\mathrm{SnO}_{2}\) nanosheets,\(^{43,44}\) \(\mathrm{TiO}_{2}\) nanosheets,\(^{45,46}\) \(\mathrm{WO}_{3}\) nanosheets,\(^{47}\) and \(\mathrm{ZnO}\) nanosheets.\(^{48}\) Current research on 2D metal oxide-based ETLs remains sparse. \(\mathrm{TiO}_{2}\) nanosheet ETLs containing high levels of exposed (001) facets were reported in a hole-conductor-free mesoscopic \(\mathrm{TiO}_{2}/\mathrm{MAPbI}_{3}\) heterojunction solar cell device, as shown in Fig. 14a.\(^{45}\) Owing to the high ionic charge concentration of the (001) facets in the \(\mathrm{TiO}_{2}\) nanosheet, the attachment of the perovskite onto the \(\mathrm{TiO}_{2}\) surface is stronger than that to the nanoparticle layer. This stronger anchoring further facilitates electron injection from the perovskite layer into the \(\mathrm{TiO}_{2}\) ETL, resulting in improved device performance.\(^{167}\) When employing \(\mathrm{ZnO}\) nanosheets as ETLs in \(\mathrm{MAPbI}_{3}\) PSCs (Fig. 14b),\(^{48}\) 2D \(\mathrm{ZnO}\) nanosheets increased electron transfer leading to an improvement in PCE comparable to that of PSCs based on \(\mathrm{ZnO}\) nanoparticles.\(^{48}\) This improvement is also attributed to the increased interfacial contact between the \(\mathrm{ZnO}\) nanosheet and the perovskite layer. In addition, the \(\mathrm{PbI}_{2}\) could form on the \(\mathrm{ZnO}\) nanosheet surfaces due to the alkaline behavior, leading to reduced charge recombination and improved electron collection at the interface of \(\mathrm{ZnO}\) and perovskite.\(^{168}\) A type I band alignment between \(\mathrm{PbI}_{2}\) and perovskite forms energy barriers to prevent excitons from the surface defects and trap states.\(^{168}\) Thus, a carrier transport
route with less non-radiative channels is presented in the film. The self-induced conversion of \(\mathrm{PbI}_{2}\) effectively passivates the grain locally, resulting in a high quality perovskite film.\(^{168}\) It has been demonstrated that 2D metal oxide based ETLs are superior to other types of metal oxide nanostructures in PSCs.\(^{47}\) The PSC devices using \(\mathrm{WO}_{3}\) nanosheet arrays as ETLs showed enhanced photovoltaic performance \((\mathrm{PCE}=11.24\%)\) compared to devices using one-dimensional nanorods \((\mathrm{PCE}=9.10\%)\) and zero-dimensional nanoparticles \((\mathrm{PCE}=6.08\%)\) as ETLs. Single crystalline growth of monoclinic \(\mathrm{WO}_{3}\) nanosheets with dominant facet (002) occurred perpendicular to the substrate surface. Such highly oriented crystals improve the diffusion of electrons for longer distance diffusion and enhance the charge transport.\(^{47}\) Also, optimized perovskite absorber infiltration in the porous scaffold of \(\mathrm{WO}_{3}\) nanosheets is achieved, which may be an additional main cause of enhanced photovoltaic performance as compared to nanoparticles and nanorod arrays. In addition to enhancing electron extraction and transport efficiency, 2D metal oxide ETLs can also improve the stability of PSCs. A hierarchical ETL containing a thin compact \(\mathrm{SnO}_{2}\) layer and a mesoporous layer of 2D \(\mathrm{SnO}_{2}\) nanosheets was reported which provides efficient electron diffusion from \(\mathrm{SnO}_{2}\) to the perovskite for enhanced electron collection.\(^{43}\) This hierarchical \(\mathrm{SnO}_{2}\) layer can protect the perovskite layer from moisture in the air, leading to improved device lifetime. It was found that almost no change occurs for the perovskite/\(\mathrm{SnO}_{2}\)
ETL after \(1500\,\mathrm{~h~}\) under \(20\%\) humidity. Even after pushing to the limit by testing for \(10\,\mathrm{~h~}\) under \(95\%\) humidity, virtually no change was observed. Consequently, \(90\%\) of the initial device efficiency \((16.17\%)\) was retained after storage in an ambient atmosphere for 130 days without encapsulation.\(^{43}\)
Therefore, 2D nanosheet arrays of metal oxides as ETLs open up new opportunities in the development of highly efficient perovskite solar cells. They can be vertically aligned with respect to the substrate surface in PSC devices and present an open structure which favors rapid electron extraction and transport as well as excellent perovskite infiltration to form a high quality perovskite film. The nanosheet ETLs can improve the stability of PSC devices by protecting the perovskite layer from moisture. Nevertheless, there is still a lack of sufficient understanding of the intrinsic relationship between the ETL nanostructures and their PSC performance. Controlled synthesis is of great importance for improving the performance and understanding the intrinsic mechanisms. The morphology, optical and electronic properties, band structures and charge transfer processes can be designed via controlled synthesis. Density functional theory calculations can be adopted as an effective method to simulate the electronic structures of these metal oxide nanostructures, rendering purposeful design of PSC devices.
3.3 Effect of two dimensional material-based hole transporting layers on the carrier dynamics and performance of perovskite solar cells
In addition to the ETL, the HTL is another important layer whose development can significantly improve the PCE and stability of PSCs. The ideal HTL should have an appropriate work function to ensure an ohmic contact with the donor material and the ability to exclusively extract holes effectively from a light absorber (such as \(\mathrm{MAPbI}_{3}\)) and quickly transport them to the electrodes. Furthermore, the reliability and chemical compatibility of HTLs should also be taken into account to guarantee the long-term stability of PSC devices. Spiro-OMeTAD \((2,2^{\prime},7,7^{\prime}\)-tetrakis-(N,N-di-4-methoxyphenylamino)-9,9'-spirobifluorene) and PEDOT:PSS are widely used as HTLs in n-i-p- and p-i-n-type PSCs, respectively. However, the stability of these materials is uncertain.\(^{169}\) They are sensitive to oxygen and even more sensitive to moisture than their inorganic counterparts.\(^{170}\) Attempts to substitute them with other HTL materials have been made. Some of the alternatives that have been realized include organic phthalocyanines\(^{171}\) and inorganic copper(I) iodide.\(^{172}\) Traditional TDMs, such as graphene and its derivatives, have suitable work functions and good film-forming properties, which make them useful as efficient HTLs.\(^{173}\) With the various strategies developed for improving graphene-based material properties in PSCs, several highly efficient and stable PSCs have been reported using graphene-based HTLs. The details of graphene-based HTLs are reviewed in the following section.
3.3.1 Hole extraction and transport efficiency of graphene derivatives and their effect on device performance. In 2014, Sun et al. first reported the use of graphene oxide (GO) as a HTL in an inverted planar heterojunction PSC with \(\mathrm{CH}_{3}\mathrm{NH}_{3}\mathrm{PbI}_{3-x}\mathrm{Cl}_{x}\) as the active layer (Fig. 15a).\(^{174}\) GO was applied as an HTL due
to its suitable work function \((\sim4.9\ \mathrm{eV})\) and acceptable vertical resistivity which is an order of magnitude lower \((\sim10^{3}–10^{4}\;\Omega\;\mathrm{cm})\) than the lateral resistivity.\(^{173}\) Holes can be easily extracted and transported via the \(\mathrm{sp}^{2}\) clusters of GO. The \(\mathrm{sp}^{2}\) clusters are isolated laterally but are in contact with the electrodes. In addition, GO can dope the surface of active layers.\(^{175}\) The presence of carboxylic acid and phenolic and enolic groups in GO leads to a high proton density of one exchangeable proton per 8.7 carbon rings,\(^{175}\) resulting in the p-type doping of the active absorber and high conductivity at the interfaces. The increased proton mobility can be attributed to the stabilized negative charge on the surface oxygen because of the delocalization of the 2p electrons of functional oxygen into the \(\pi\)-conjugated system.\(^{176}\) When a thin GO layer was deposited onto a P3HT HTL, the electrical conductivity of P3HT increased by six orders of magnitude to reach as high as \(3.70\,\mathrm{~S~m~}^{-1}\) with a metallic-like characteristic.\(^{175}\) Charge transfer absorption peaks in near infrared regions were observed due to the increase in conductivity.\(^{175}\) Thus, the GO layer can efficiently extract and transport the photo-generated holes from the \(\mathrm{CH}_{3}\mathrm{NH}_{3}\mathrm{PbI}_{3-x}\mathrm{Cl}_{x}\) perovskite active layer to the electrode resulting in GO HTL-based PSC devices with efficiencies of over \(12\%\).\(^{174}\) In addition, the perovskite film grown on GO exhibited enhanced crystallization with preferred orientation of the (110) plane, leading to more carriers generated in the perovskite layer.\(^{174}\) Based on these results, researchers have further optimized the fabrication process. A balance of high work function and conductivity was achieved by controlling the thickness of the GO layer.\(^{24}\) By optimizing the thickness of GO, GO HTL-based PSCs can achieve a PCE as high as \(16.3\%\) with no hysteresis (Fig. 15b). The devices exhibited better hole extraction efficiency due to the higher work function of GO (5.2 eV) than that of PEDOT:PSS (4.9 eV) as shown in Fig. 15c. Under high humidity and continuous light irradiation, the PSC devices retained \(>80\%\) of their initial efficiency after \(2000\,\mathrm{h}\). This performance was better than that of the reference device using a PEDOT:PSS HTL.\(^{24}\) The performance improvement is due to the enhanced charge extraction efficiency stemming from the better alignment of band energies and higher optical absorption due to a higher work function of GO and the larger grain size of the perovskite grown on the GO film. Mohammadi, Lianos et al. prepared GO-based PSCs with GO as the HTL, Li-modified GO as the ETL, and Al as the counter electrode in p-i-n type PSCs (Fig. 15d).\(^{72}\) A maximum solar conversion efficiency of \(10.2\%\) was achieved.
Despite these achievements of GO HTLs, the photovoltaic performance of GO HTL-based PSCs remains low due to the insulating properties of GO and the high degree of oxygen contents such as \(-\mathrm{C-O-C}\), \(-\mathrm{C-OH}\), and \(-\mathrm{C-COOH}\) on the surface. Holes are efficiently extracted from the perovskite to GO but also trapped on the localized oxygen atoms of GO, leading to electron–hole recombination at the interfaces. rGO is a carbon material which is formed by eliminating a significant fraction of the oxygenated moieties in GO via reduction. rGO exhibits semi-metal characteristics with a work function of \(4.9\ \mathrm{eV}\), a hole conductivity of \(0.05{-}4\ \mathrm{S\ cm}^{-1}\), and a hole mobility of \(2{-}200\ \mathrm{cm}^{2}\ \mathrm{V}^{-1}\ \mathrm{s}^{-1}\), with the last parameter being higher than that of GO \((0.25\ \mathrm{cm}^{2}\ \mathrm{V}^{-1}\ \mathrm{s}^{-1})\), yet 2–4 orders of magnitude lower
than that of graphene due to the presence of residual groups and defects.177 As oxygen-containing groups are reduced, the delocalized holes on the rGO ring can transport freely to the ITO substrate, leading to a larger photocurrent in the rGO device versus the GO device (Fig. 16a).178 The contact angle of rGO becomes larger due to the decrease of oxygenated moieties, which induces lower surface energy. It has been verified that the low surface energy of a HTL in PSCs can suppress heterogeneous nucleation, facilitating the perovskite crystal grain growth and the formation of a uniform perovskite film.179 An average grain size of \(\mathrm{MAPbI}_{3}\) on GO was \(183~\mathrm{nm}\) , while becoming over \(200\ \mathrm{nm}\) with more centralized grain size distributions when the perovskite was coated on rGO.180 A preferred (220) grain growth of \(\mathrm{MAPbI}_{3}\) was obtained when the perovskite was deposited on rGO which was not observed for deposition on ITO or GO.180 The (220) crystallographic plane has small surface energy and interfacial energy, which can reduce recombination in the bulk or at interfaces.181 The hole trap density was calculated to be \(7.72\times10^{15}\,\mathrm{cm}^{-3}\) and \(5.99\times10^{15}\,\mathrm{cm}^{-3}\) for perovskites on GO and rGO, respectively.180 The decrease in trap density can enhance \(V_{\mathrm{OC}}\) by improving the extraction efficiency of holes at the interfaces of HTLs and perovskites. It is important to note that rGO HTL-based PSCs showed improved stability not only under illumination but also during
bending tests. Carlo et al. demonstrated mesoscopic PSCs using rGO as a HTL (Fig. 16b).182 Although the PCE was \(40\%\) lower than that of Spiro-OMeTAD-based devices due to the smaller \(J_{\mathrm{sc}}\) , the rGO-based PSCs retained a PCE of \(6.6\%\) after testing for \(1987\,\mathrm{~h~}\) , an improvement over conventional devices using a Spiro-OMeTAD HTL \((\mathrm{PCE}=6.5\%)\) ). After a \(120\,\mathrm{h}\) light endurance test, the rGO-based PSC retained \(26\%\) of its pristine PCE whereas the Spiro-OMeTAD-based PSC retained roughly \(10\%\) of its pristine PCE.182 The improved stability of rGO-based PSCs in comparison to the Spiro-OMeTAD counterpart is because some additives (i.e., 4-TBP) corrode the perovskite layer. Fortunately, these additives are not necessary in rGO HTLs.183 A flexible device with a rGO HTL on an ITO/polyethylene 2,6- naphthalate substrate showed a PCE \(13.8\%\) and retained \(70\%\) of the original performance after continuous bending for more than 150 cycles,178 demonstrating the good bending durability of rGO due to its excellent flexibility.
One major challenge of using graphene derivatives such as GO and rGO nanosheets as HTLs in PSCs is that they generally do not completely cover the ITO surface when applied by spin coating due to their 2D nanosheet structure and minimal interaction with the ITO surface.173,184 It has been demonstrated that the quality of the carbon nanosheet film is strongly related to the amount of hydrophilic groups on its surface.
These groups favor the formation of a stable nanosheet suspension during spin coating.178 Compared to \(-\mathrm{BH}\) groups, \(-\mathrm{SO}_{3}\mathrm{H}\) and \(-\mathrm{NH}-\) groups on the surface can produce a more stable nanosheet suspension with less aggregation, which facilitates the formation of a more uniform HTL film in PSCs.178 Another problem is that the increased reduction time may decrease the work function of carbon nanosheets such as rGO due to the shift of the surface ionization potential,180 increasing the mismatch of the energy band level between the perovskite and the HTL. This leads to an acceleration in radiative carrier recombination. In addition, the properties of the solvents for nanosheets are important in preventing corrosion of the perovskite layer as the spin coating of the nanosheets is carried out directly on the perovskite layer. The solvents with low boiling point, such as isopropyl alcohol and chlorobenzene, are required to permit their evaporation before reaching the substrates.182 Thus, the high performance of graphene derivative HTL-based PSCs is highly dependent on the preparation procedure, which directly dictates the morphological, electrical and optical properties of the carbon nanosheets. Even though GO and rGO are promising hole extraction and transport materials, the reported results are still unclear as to which is more suitable as an HTL for PSC devices. The high proton density of GO facilitates the proton doping of the perovskite. The unique 2D structure of GO prevents it from penetrating into the bulk of the active absorber, making it an ideal material for surface doping to
increase conductivity.174 The existence of ample oxygen-containing functional groups attached to the tetrahedral-coordinated carbon atoms \(\left(-\mathrm{C}_{\mathrm{Sp3}}-\mathrm{O}-\mathrm{C}_{\mathrm{Sp3}}\right)\), \(-\mathrm{C}_{\mathrm{sp3}}-\mathrm{OH}\), \(-\mathrm{C}_{\mathrm{sp3}}-\mathrm{COOH}\), etc.) may induce efficient hole extraction and transport.178 However, the localized holes on oxygen atoms may increase the possibility for charge recombination at the HTL/perovskite interface.183 In addition, the epoxy and hydroxyl groups, which disrupt the \(\mathrm{sp}^{2}\) conjugation of the graphene lattice, result in the insulating property of pristine GO which is detrimental for hole collection.185,186 In contrast, when these oxygen-containing groups are reduced in rGO, the hole injection from the perovskite to the HTL occurs most likely at the \(\mathrm{C}=\mathrm{C}\) double bonds of the carbon rings in rGO, which can reduce hole injection at the interface. Further, the delocalized holes in the benzene rings of rGO retard charge recombination and improve performance.178 Thus, there exist both advantages and disadvantages for each with respect to hole extraction and transport. Systematic investigations of these graphene derivatives are required to better understand their optoelectronic properties and to optimize their photovoltaic performance.
3.3.2 Hole extraction and transport efficiency of graphene derivative-based composites and their effect on device performance. Since pristine GO as an HTL in PSCs has some drawbacks such as its insulating properties and charge recombination induced by oxygen-containing groups, a composite of GO and PEDOT:PSS as the HTL is expected to compensate for the drawbacks of
pure GO.\(^{116-118,120,187-190}\) A well-matched work-function between graphene oxide (4.9 eV) and PEDOT:PSS (5.1 eV) resulted in more efficient charge extraction and transport to the ITO electrode (4.7 eV) as well as an overall decrease in the series resistance \(\left(R_{\mathrm{S}}\right)\) as shown in Fig. 17a and b.\(^{117}\) GO suppresses carrier recombination, leading to an increase in shunt resistance \(\left(R_{\mathrm{Sh}}\right)\).\(^{117}\) When a conventional PEDOT:PSS HTL was doped with GO, the hole mobility increased from \(5.55 \times 10^{-15}\) to \(1.57 \times 10^{-4} \, \mathrm{cm}^{2} \, \mathrm{V}^{-1} \, \mathrm{s}^{-1}\).\(^{191}\) The GO/PEDOT:PSS HTL fabricated by sequential spin-coating of GO and PEDOT:PSS in a planar heterojunction PSC (Fig. 17c)\(^{117}\) can reduce the impact of single component GO HTLs and conventional PEDOT:PSS HTLs. For example, the insulating properties of a pure GO HTL induced a low PCE of \(6.4\%\), whereas a conventional PEDOT:PSS based PSC showed an improved PCE of \(8.23\%\). In contrast, PSCs with a GO/PEDOT:PSS composite HTL exhibited a higher PCE of \(9.7\%\).\(^{117}\) Devices with GO exhibited relatively wide variations due to the low uniformity of GO caused by its 2D nanosheet nature and minimal interaction with the ITO surface,
as noted in Section 3.2.1.\(^{173,184}\) Large morphological deviations of the perovskite active layers occurred in p-i-n PSC devices. In contrast, GO/PEDOT:PSS based devices showed highly reproducible performance due to the optimized compatibility of the composite HTL with the ITO substrate. The long-term stability of such PSCs under atmospheric conditions was also improved when compared to a conventional PEDOT:PSS or pristine GO system. The PCE of PSCs fabricated with GO-modified PEDOT:PSS as a HTL retained \(8.15\%\) of their initial efficiency after aging for 39 days under \(15\%\) relative humidity.\(^{187}\) GO prevented direct contact between ITO and the highly acidic PEDOT:PSS layer leading to improved stability. In addition, the \(\mathbf{MAPbI}_{3}\) films grown on GO/PEDOT:PSS were highly homogeneous and pin-hole free with large crystalline domains and a preferential in-plane orientation of the (110) plane, whereas the films on pristine GO HTLs exhibited pin-holes which may act as defects to induce severe degradation and reduction in the performance.\(^{117}\) The superior wettability of the GO-modified PEDOT:PSS surface compared to pristine GO was observed
which may account for the formation of a high-quality perovskite layer with better crystallinity and reduced pin holes.\(^{187}\) Another reason for the improved efficiency and stability of the GO/ PEDOT:PSS-based devices is that the hygroscopic and low-conductive PSS at the PEDOT:PSS surface was partly removed during spin-coating with the GO solution, thereby improving the moisture resistance and decreasing the contact barrier between the GO/PEDOT:PSS HTL and the perovskite for enhanced hole-extraction.\(^{192,193}\)
For the PEDOT:PSS HTL in PSCs, the poly(styrene sulfonate) (PSS) templates are generally dispersed in water, which can dissolve the underlying perovskite films.\(^{194}\) Snaith et al. and Brabec et al. introduced a water-free toluene-dispersed PEDOT HTL into the PSCs, which demonstrated improved performance.\(^{195,196}\) However, the relatively low performance of the PEDOT HTL-based PSCs remains an issue. The composite interfacial HTLs based on
