Repository: yasuharaerika/tracer-visualizer

# Knowledge Graph Visualizer

An interactive knowledge graph visualization tool for exploring scientific concepts across multiple domains.

## Features

- **Interactive Graph Visualization** - Explore relationships between concepts using Sigma.js
- **Multi-domain Support** - Switch between Physics, Biology, Chemistry, and Materials Science
- **Search & Filter** - Find specific concepts quickly
- **Ideas View** - Browse and compare research ideas
- **Node Details** - Click on nodes to see detailed information

File: source_documents/chem/2022/20250613-095738-865-20857.mmd (part 2 of 2)
# Efficient capture and stabilization of iodine via gas-solid reaction using cyclodextrin metal-organic frameworks
$\mathrm{I}_{2}@$ KI-CD-MOF, $\mathrm{I}_{2}@\mathrm{CH}_{3}\mathrm{COOK}$ -CD-MOF, and $\mathrm{I}_{2}@\boldsymbol{\upgamma}$ -CD were exposed in a blast drying oven at $25^{\circ}\mathrm{C}$ , $40^{\circ}\mathrm{C}$ and $60^{\circ}\mathrm{C}$ for $72\mathrm{{h}}$ , respectively. At $25^{\circ}\mathrm{C}$ (Fig. 4B), the residual content of iodine in $\mathrm{I}_{2}@\boldsymbol{\upgamma}$ -CD decreased to $34.34\%$ at $^{8\mathrm{~h~}}$ and $4.27\%$ at $^{72\mathrm{~h},}$ , and that in $\mathrm{I}_{2}@\mathrm{CH}_{3}\mathrm{COOK}$ -CD-MOF decreased to $63.98\%$ at $^{72\mathrm{h}}$ . However, the residual content of iodine in $\mathrm{I}_{2}@$ KI-CD-MOF was $78.59\%$ at $72\mathrm{{h}}$ , which was almost $15\%$ higher than that in $\mathrm{I}_{2}@\mathrm{CH}_{3}\mathrm{COOK}$ -CD-MOF. These data illustrated that the stability of $\mathrm{I}_{2}@\mathrm{KI-CD-MOF}$ was significantly better than $\operatorname{I}_{2}@\gamma$ -CD and $\mathrm{I}_{2}@\mathrm{CH}_{3}\mathrm{COOK}$ -CD-MOF at $25^{\circ}\mathrm{C}$ . At $40^{\circ}\mathrm{C}$ (Fig. 4C), the residual content of iodine in $\operatorname{I}_{2}\@parrow$ -CD decreased to $8.44\%$ at $^{4\mathrm{h}}$ and $2.41\%$ at $72\mathrm{{h}}.$ , and that in $\mathrm{I}_{2}@\mathrm{CH}_{3}\mathrm{COOK}$ -CD-MOF decreased to $51.23\%$ at $^{72\mathrm{~h~}}$ . But the residual iodine content in $\mathrm{I}_{2}@\mathrm{KI}$ -CD-MOF was the highest at $72\mathrm{{h}}$ , about $82.28\%$ , which was 1.6 times and 34 times of the residual iodine in $\mathrm{I}_{2}@\mathrm{CH}_{3}\mathrm{COOK-CD-MOF}$ and $\mathrm{I}_{2}@\boldsymbol{\upgamma}$ -CD, respectively. It showed that the stability of $\mathrm{I}_{2}@\mathrm{KI}$ -CD-MOF was also remarkably better than $\mathrm{I}_{2}@\boldsymbol{\upmu}$ -CD and $\mathrm{I}_{2}@\mathrm{CH}_{3}\mathrm{COOK}$ -CD-MOF at $40\ ^{\circ}\mathrm{C}.$ . At $60~^{\circ}\mathrm{C}$ (Fig. 4D), the residual content of iodine in $\mathrm{I}_{2}@\boldsymbol{\upgamma}$ -CD decreased to $3.95\%$ at $^{4\mathrm{h}}$ and $2.60\%$ at 72 h. The residual content of iodine in $\mathrm{I}_{2}@\mathrm{KI}$ -CD-MOF was $84.22\%$ at $^{4\mathrm{h}}$ , which was $14.46\%$ higher than that in $\mathrm{I}_{2}@\mathrm{CH}_{3}\mathrm{COOK}$ -CD-MOF $(69.76\%)$ , though the residual content of iodine in $\mathrm{I}_{2}@\mathrm{KI}$ -CD-MOF and $\mathrm{I}_{2}@\mathrm{CH}_{3}\mathrm{COOK}$ -CD-MOF was almost identical $24\mathrm{h}$ later. These indicated that the stability of $\mathrm{I}_{2}@$ KI-CD-MOF was better than $\mathrm{I}_{2}@\mathrm{CH}_{3}\mathrm{COOK-CL}$ - MOF within $24\mathrm{h}$ . The results of 3 months accelerated stability test at the condition of $40\pm2^{\circ}\mathrm{C}$ , $75\%\pm5\%$ relative humidity showed that the residual content of iodine in $\boldsymbol{\mathrm{I}}_{2}@$ KI-CD-MOF was still $92.5\%$ , while that in $\mathrm{I}_{2}@\mathrm{CH}_{3}\mathrm{COOK}$ -CD-MOF was only $61.9\%$ (Fig. 4E), which indicated that $\mathrm{I}_{2}@\mathrm{KI}.$ -CD-MOF was more stable than $\mathrm{I}_{2}@\mathrm{CH}_{3}\mathrm{COOK}$ -CD-MOF and $\mathrm{I}_{2}@\boldsymbol{\upgamma}$ -CD. Overall, the results indicated that the synergistic effect of $\mathrm{I}_{3}^{-}$ and cyclodextrin molecular cavity encapsulation in $\operatorname{I}_{2}@$ KI-CD-MOF makes the capture of iodine more stable than that of $\mathrm{I}_{2}@\mathrm{CH}_{3}\mathrm{COOK-CD}.$ - MOF and $\mathrm{I}_{2}@\boldsymbol{\gamma}$ -CD.
## 3.5. Antibacterial activity
The antibacterial activities of ${\mathrm{I}}_{2},$ $\mathrm{I}_{2}@$ KI-CD-MOF, $\mathrm{I}_{2}@\mathrm{CH}_{3}\mathrm{COOK}$ -CDMOF, $\operatorname{I}_{2}@\gamma$ -CD, cydiodine and iodine tincture were tested on $E$ . coli CMCC (B) 44,102 and S. aureus CMCC (B) 26,112 strains by the deter­ mination of minimum inhibitory concentration (MIC) and minimum bactericidal concentration (MBC) (Table 1). The MIC, MBC of $\mathrm{I}_{2}@\mathrm{KI-CD-}$
MOF and $\mathrm{I}_{2}$ were both $750~{\upmu\mathrm{g/mL}}$ in $E$ . coli, indicating that the carrier had no effect on the antibacterial efficacy of iodine on E. coli, while the MIC, MBC of $\operatorname{I}_{2}\textcircled{a}\gamma$ -CD were $1500\upmu\mathrm{g/mL}$ , suggesting that $\mathrm{I}_{2}@$ KI-CD-MOF had better antibacterial efficacy on $E_{\sun}$ . coli than $\mathrm{I}_{2}@\boldsymbol{\upgamma}$ -CD. In S. aureus, the MIC and MBC of $\mathrm{I}_{2}@$ KI-CD-MOF were equal to those of ${\mathrm{I}}_{2},$ which were $93.75~\upmu\mathrm{g/mL}$ and $750~\upmu\mathrm{g/mL}$ , respectively, indicating that the carrier did not influence the antibacterial efficacy of iodine on S. aureus. The MIC and MBC of $\mathrm{I}_{2}@\mathrm{CH}_{3}\mathrm{COOK}$ -CD-MOF were $187.5~{\upmu\mathrm{g/mL}}$ and 1500 $\upmu\mathrm{g/mL}$ , in addition, the MIC of iodine tincture was $375~{\upmu\mathrm{g/mL}}$ , which were higher than those of $\mathrm{I}_{2}@$ KI-CD-MOF. It meant that $\mathrm{I}_{2}@\mathrm{K}$ I-CD-MOF had the best antibacterial efficacy on S. aureus compared with $\mathrm{I}_{2}@\mathrm{CH}_{3}\mathrm{COOK}$ -CD-MOF and iodine tincture.
The time-kill profiles were evaluated at the concentration of $0.25\times$ MIC, $0.5\times\mathrm{MIC}$ , MIC, $2\times\mathrm{MIC}$ , $4\times\mathrm{MIC}$ , or higher concentration for 2, 4, 6 and $^{8\mathrm{h}}$ . The control without treatment showed the exponential growth of bacteria. The time-kill curves showed a similar reduction pattern of E. coli. Population when treated with the samples within $^{8\mathrm{h}}$ (Fig. 5A–C). When the concentration of $\boldsymbol{\mathrm{I}}_{2}@$ KI-CD-MOF was $188\upmu\mathrm{g/mL}$ , a significant reduction in the bacterial count by 3 log cycles was observed within $2\mathrm{h}$ , but decreased by only one log cycle under the action of $\mathrm{I}_{2}$ and $\mathrm{I}_{2}@\mathrm{CH}_{3}\mathrm{COOK}$ -CD-MOF. The MIC value for each sample in S. aureus was significantly lower than that in E. coli. When the concentration of $\mathrm{I}_{2}@\mathrm{KI}.$ - CD-MOF was 8 MIC $(750~\upmu\mathrm{g/mL})$ , the bactericidal effect was observed within $^\mathrm{~4~h~}$ of exposure time, while some $s.$ . aureus treated with $\mathrm{I}_{2}@\mathrm{CH}_{3}\mathrm{COOK}$ -CD-MOF still survived within $^\mathrm{~8~h~}$ of exposure time (Fig. 5D–F). All these further illustrated that $\operatorname{I}_{2}({\underline{{a}}}\operatorname{KI}$ -CD-MOF had a better bacteriostatic effect on E. coli and S. aureus than $\mathrm{I}_{2}@\mathrm{CH}_{3}\mathrm{COOK}$ -CD-MOF, which was attributed to the synergistic effect of $\mathrm{I}_{3}^{-}$ and cyclodextrin molecular cavity encapsulation to achieve steady loading of iodine.
## 4. Conclusion
In summary, KI-CD-MOF was synthesized to achieve high dispersion of $\mathrm{I}^{-}$ in the solid particulate carriers, which has been validated as an efficient carrier to capture and stabilize iodine. Iodine loading by gassolid reaction avoids the introduction of solvents and is ecologically green without pollution. The loading efficacy evaluations show that KICD-MOF is better than $\mathrm{CH_{3}C O O K}$ -CD-MOF or $\gamma{\mathrm{-CD}}$ in improvement to the solubility and stability of iodine due to the synergistic effect of $\Gamma_{3}^{-}$ and cyclodextrin molecular cavity encapsulation. Meanwhile, antibacterial evaluation has further clarified its capability to enhance iodine for the antibacterial effects to E. coli and S. aureus, which helps to strengthen the advantage of iodine in the prevention and treatment of wound in­ fections. Overall, KI-CD-MOF has great potential as a new vector of iodine powder disinfectants.
## CRediT authorship contribution statement
acquisition.
## Declaration of competing interest
The authors declare that they have no known competing financial interests or personal relationships that could have appeared to influence the work reported in this paper.
The authors are thankful for the financial support from the National Key Research and Development Program of China (No. 2020YFE0201700). We thank the staff from BL01B beamline of the National Facility for Protein Science in Shanghai (NFPS) at Shanghai Synchrotron Radiation Facility for assistance during data collection.
Akhmetova, A., Saliev, T., Allan, I. U., Illsley, M. J., Nurgozhin, T., & Mikhalovsky, S. (2016). A comprehensive review of topical odor-controlling treatment options for chronic wounds. Journal of Wound, Ostomy, and Continence Nursing, 43(6), 598–609.   
Chen, X., Guo, T., Zhang, K., Chen, J., Wang, C., Ren, X., & Zhang, J. (2021). Simultaneous improvement to solubility and bioavailability of active natural compound isosteviol using cyclodextrin metal-organic frameworks. Acta Pharmaceutica Sinica B, 11(9), 2914–2923.   
Ding, H., Wu, L., Guo, T., Zhang, Z., Garba, B., Gao, G., & Zhang, J. W. (2019). CD-MOFs crystal transformation from dense to highly porous form for efficient drug loading. Crystal Growth & Design, 19(7), 3888–3894.   
Forgan, R., Smaldone, R., Gassensmith, J., Furukawa, H., Cordes, D., Li, Q., & Stoddart, J. (2012). Nanoporous carbohydrate metal-organic frameworks. Journal of the American Chemical Society, 134(1), 406–417.   
Han, L., Guo, T., Guo, Z., Wang, C., Zhang, W., Shakya, S., & Zhang, J. (2018). Molecular mechanism of loading sulfur hexafluoride in γ-cyclodextrin metal-organic framework. Journal of the American Chemical Society, 122(20), 5225–5233.   
Han, Y., Liu, W., Huang, J., Qiu, S., Zhong, H., Liu, D., & Liu, J. (2018). Cyclodextrinbased metal-organic frameworks (CD-MOFs) in pharmaceutics and biomedicine. Pharmaceutics, 10(4), 271.   
Herruzo, R., Vizcaino, M. J., & Yela, R. (2018). Surgical hand preparation with chlorhexidine soap or povidone iodine: New methods to increase immediate and residual effectiveness, and provide a safe alternative to alcohol solutions. Journal of Hospital Infection, 98(4), 365–368.   
Johnson, J., Messier, S., Meulyzer, M., Vinardell, T., Marcoux, M., & David, F. (2015). Effect of presurgical iodine-based disinfection on bacterial colonization of the equine peripodal region. Veterinary Surgery, 44(6), 756–762.   
Klimaviciute, R., Bendoraitiene, ${\mathbf{J}}_{\cdot,\cdot}$ Rutkaite, R., Siugzdaite, J., & Zemaitaitis, A. (2012). Preparation, stability and antimicrobial activity of cationic cross-linked starchiodine complexes. International Journal of Biological Macromolecules, 51(5), 800–807.   
Kritskiy, I., Volkova, T., Sapozhnikova, T., Mazur, A., Tolstoy, P., & Terekhova, I. (2020). Methotrexate-loaded metal-organic frameworks on the basis of $\gamma$ -cyclodextrin: Design, characterization, in vitro and in vivo investigation. Materials Science & Engineering, C: Materials for Biological Applications, 111, Article 110774.   
Kritskiy, I., Volkova, T., Surov, A., & Terekhova, I. (2019). Γ-cyclodextrin-metal organic frameworks as efficient microcontainers for encapsulation of leflunomide and acceleration of its transformation into teriflunomide. Carbohydrate Polymers, 216, 224–230.   
Li, H., Lv, N., Li, X., Liu, B., Feng, J., Ren, X., & Zhang, J. (2017). Composite cd-mof nanocrystals-containing microspheres for sustained drug delivery. Nanoscale, 9(22), 7454–7463.   
Li, X., Guo, T., Lachmanski, L., Manoli, F., Menendez-Miranda, M., Manet, I., & Gref, R. (2017). Cyclodextrin-based metal-organic frameworks particles as efficient carriers for lansoprazole: Study of morphology and chemical composition of individual particles. International Journal of Pharmaceutics, 531(2), 424–432.   
Lu, S., Ren, X., Guo, T., Cao, Z., Sun, H., Wang, C., & Zhang, J. (2021). Controlled release of iodine from cross-linked cyclodextrin metal-organic frameworks for prolonged periodontal pocket therapy. Carbohydrate Polymers, 267, Article 118187.   
Lv, N., Guo, T., Liu, B., Wang, C., Singh, V., Xu, X., & Zhang, J. (2017). Improvement in thermal stability of sucralose by γ-cyclodextrin metal-organic frameworks. Pharmaceutical Research, 34(2), 269–278.   
Moussa, Z., Hmadeh, M., Abiad, M., Dib, O., & Patra, D. (2016). Encapsulation of curcumin in cyclodextrin-metal organic frameworks: Dissociation of loaded CDMOFs enhances stability of curcumin. Food Chemistry, 212, 485–494.   
Phillips, J., Hardy, D., Maia, J., Stone, J., Ribeiro, J., Bernardi, R., & Tajkhorshid, E. (2020). Scalable molecular dynamics on cpu and gpu architectures with NAMD. Journal of Chemical Physics, 153(4), Article 044130.   
Schneider, H.-J., Hacket, F., Rüdiger, V., & Ikeda, H. (1998). NMR studies of cyclodextrins and cyclodextrin complexes. Chirality, 98(5), 1755–1786.   
Selvaggi, G., Monstrey, S., Van Landuyt, K., Hamdi, M., & Blondeel, P. (2003). The role of iodine in antisepsis and wound management: A reappraisal. Acta Chirurgica Belgica, 103(3), 241–247.   
Shakya, S., He, Y., Ren, X., Guo, T., Maharjan, A., Luo, T., & Zhang, J. (2019). Ultrafine silver nanoparticles embedded in cyclodextrin metal-organic frameworks with GRGDS functionalization to promote antibacterial and wound healing application. Small, 15(27), Article e1901065.   
Smaldone, R., Forgan, R., Furukawa, H., Gassensmith, J., Slawin, A., Yaghi, O., & Stoddart, J. (2010). Metal-organic frameworks from edible natural products. Angewandte Chemie, International Edition, 49(46), 8630–8634.   
Tang, Y., Xie, L., Sai, M., Xu, N., & Ding, D. (2015). Preparation and antibacterial activity of quaternized chitosan with iodine. Materials Science & Engineering, C: Materials for Biological Applications, 48, 1–4.   
Teng, W., Zhang, Z., Wang, Y., Ye, Y., Yinwang, E., Liu, A., & Ye, Z. (2021). Iodine immobilized metal-organic framework for nir-triggered antibacterial therapy on orthopedic implants. Small, 17(35), 2102315.   
Vermeulen, H., Westerbos, S. J., & Ubbink, D. T. (2010). Benefit and harm of iodine in wound care: A systematic review. Journal of Hospital Infection, 76(3), 191–199.   
Walton, K. S., & Snurr, R. Q. (2007). Applicability of the BET method for determining surface areas of microporous metal-organic frameworks. Journal of the American Chemical Society, 129(27), 8552–8556.   
Wang, L., Liang, X., Chang, Z., Ding, L., Zhang, S., & Li, B. (2018). Effective formaldehyde capture by green cyclodextrin-based metal-organic framework. ACS Applied Materials & Interfaces, 10(1), 42–46.   
Wang, Y., & Wang, Y. (2019). A composited povidone-iodine silk fibroin hydrogel for wound infection. Journal of Biomaterials and Tissue Engineering, 9(6), 719–730.   
Zhang, G., Meng, F., Guo, Z., Guo, T., Peng, H., Xiao, J., & Zhang, J. (2018). Enhanced stability of vitamin a palmitate microencapsulated by γ-cyclodextrin metal-organic frameworks. Journal of Microencapsulation, 35(3), 249–258.   
Zhang, S., Kai, C., Liu, B., Zhang, S., Wei, W., Xu, X., & Zhou, Z. (2020). Facile fabrication of cellulose membrane containing polyiodides and its antibacterial properties. Applied Surface Science, 500, Article 144046.   
Zhang, W., Guo, T., Wang, C., He, Y., Zhang, X., Li, G., & Zhang, J. (2019). MOF capacitates cyclodextrin to mega-load mode for high-efficient delivery of valsartan. Pharmaceutical Research, 36(8), 117.   
Zhang, X., da Silva, I., Fazzi, R., Sheveleva, A. M., Han, X., Spencer, B. F., & Schroder, M. (2019). Iodine adsorption in a redox-active metal-organic framework: Electrical conductivity induced by host-guest charge-transfer. Inorganic Chemistry, 58(20), 14145–14150.
