Repository: yasuharaerika/tracer-visualizer

# Knowledge Graph Visualizer

An interactive knowledge graph visualization tool for exploring scientific concepts across multiple domains.

## Features

- **Interactive Graph Visualization** - Explore relationships between concepts using Sigma.js
- **Multi-domain Support** - Switch between Physics, Biology, Chemistry, and Materials Science
- **Search & Filter** - Find specific concepts quickly
- **Ideas View** - Browse and compare research ideas
- **Node Details** - Click on nodes to see detailed information

File: source_documents/chem/2007/20250624-103103-843-764.mmd (part 3 of 3)
# Liquid crystal engineering – new complex mesophase structures and their relations to polymer morphologies, nanoscale patterning and crystal engineering
## 3.6 Periodic arrays of organic frames and covalently connected nets
Also covalently connected 2D-nets and polygonal honeycombs formed by on-top stacking of these nets have been reported. For example, solid state organic materials formed by polycondensation of rod-like difunctional boronic acids and hexahydroxytriphenylene form covalently connected rigid hexagonal grids which stack into non-interpenetrated hollow cylinder networks (see Fig. 40).154 It was reported that these solid state materials retain their nanoporous structure even after removing the solvent and the resulting materials have a gas storage capacity superior to inorganic zeolites.
Also discrete macrocycles, where rigid units are interconnected by covalent bonds can self-organize into periodic polygonal cylinder structures in solid structures, as for example shown by Stoddart and co-workers for square shaped cyclophanes.155 In this case charge transfer interactions between donor and acceptor sides of these squares lead to a stacking of these molecular squares into square channels (filled by counter ions and guest molecules) and the packing of these channels into a (slightly distorted) square cylinder network (see Fig. 41). Other self-assembled organic nanotubes were recently reviewed.151
Also shape-persistent macrocycles with a hexagonal shape give a variety of highly ordered packing motifs in the solid state.114 Macrocycles based on a hexagonal frame, functionalized at the corners with OH groups organize in the crystalline state into 2D hexagonal networks by H-bonding between the OH groups and the 2D layered structures stack on top of each other, leading to extended channels, as shown in Fig. 42(a).156
There is some relation of these hexagonal honeycombs to the polygonal honeycombs formed by the bolaamphiphiles as the channel walls are formed by $\pi$ -systems and the structure is held together by hydrogen bonding. However, due to the covalent fixation of the aromatics in the hexagonal frames there is no dynamics in this structure and the type of the channels is fixed by the shape of the cyclic frames. Though some shape persistent macrocycles functionalized with long alkyl chains can form columnar and nematic LC phases in addition to the crystalline phases (see Fig. 42(b)), none of these LC phases represents a polygonal cylinder structure as observed for the T-shaped polyphiles.157 This raises the question concerning the general requirements for molecular self assembly into periodic lattices of polygonal cylinder in the LC state.
3.7 Requirements for formation of self-assembled periodic arrays of uniform and structurally persistent structures in soft matter
As shown above, periodic polygonal pattern are quite common in solid state structures where the close packing of the molecules at fixed positions gives rise to numerous strong and weak interactions defining the organization of the molecules. As the molecular mobility is increased by enhancing the temperature the weak interactions break and only the strong interactions remain, which dominate the liquid state superstructures (micelles, LC phases, etc.). These remaining strong structure-forming forces, necessary for the self assembly in soft matter structures, are provided by nanoscale segregation of incompatible molecular parts, by parallel alignment of anisometric rigid units and by strong cohesive intermolecular interactions, such as hydrogen bonding and Coulomb forces. Small amphiphiles without rigid segments organize into layerlike, cylindrical or spherical aggregates as shown in Fig. 2. As the size of molecules is small the aggregates contain a rather large number of molecules and the organization of the individual molecules can easily follow the curvature required by the aggregate surfaces. In contrast, larger amphiphiles lead to aggregates with only few molecules organized in the cross section. Though the organization still requires minimization of the interfaces, the shape of the amphiphiles and specific intermolecular interactions between the peripheries of these molecules can in this case give rise to aggregates composed of a well defined number of molecules with a specific shape. For example, the two amphiphiles shown in Fig. 43 form micelles with uniform polyhedral shapes.158–161
For the same reasons the organization of the linear aromatic cores of the T-shaped amphiphiles into columnar aggregates leads to cylinders with well defined polygonal cross section. These polygonal cylinders can only assemble into polygonal honeycombs if the rotation around their long axis is frozen, because this rotation would average out the specific shape of these cylinders (see Fig. 44(b)) and this would lead to a packing in a hexagonal lattice. However, the segmented ABA structure along these aromatic cores gives rise to a sufficiently strong segregation of the aromatic cores (B) and the terminal groups (A) which disfavors any rotational disorder of these cylinders (see Fig. 44(c)). The segregated end-groups (A) fuse the individual cylinders edge-to-edge and side-by-side into periodic polygonal honeycomb structures with symmetries defined by the shape of the individual cylinders. If this segregation is lost, then non-honeycomb $\mathrm{{Col}_{\mathrm{hex}}}$ phases are formed (see Section 4.2).
## 3.8 Nanoparticle arrays
Similar to rod-like molecules, also anisometric nanoparticles can form nematic, smectic and columnar LC phases in solvents, depending on the concentration of these particles and their length to diameter ratio.162,163 Recently, semiconductor rods were functionalized with gold caps at both ends.164,165 Such ‘‘bolaamphiphilic’’ nanoparticles could possibly also be able to self assemble into polygonal grids or honeycombs. It should also be mentioned that the pioneering work of Whitesides and co-workers have shown that also macroscopic polygonal objects can self-organize into well defined periodic pattern and into functional devices by means of capillary forces between the edges.166
## 3.9 Quasiperiodic tiling pattern
All tilings found so far in LC polygonal cylinder phases, DNA nanostructures and crystalline nets are periodic. The formation of 2D quasiperiodic pattern (see Fig. 45) was achieved by holographic patterning of mixtures of LC’s and polymers with three and more coherent laser beams.167 However, these structures were only formed under the influence of the external stimuli and once formed they were fixed by photochemical polymerization.
Spontaneous formation of 3D quasiperiodic order has been found in arrays of spherical atoms in few metal alloys.168 Very recently quasicrystalline organization was also observed in a self-organized soft matter system (liquid quasi crystal $=\mathrm{LOC})$ formed by spherical dendrimer aggregates.67,68 Interestingly, the organization of these spheroidic aggregates can be described as an array of sparsely and densely populated layers and the sparse layers are made up of a mixture of squares and triangles, but these are tiled in a quasiperiodic rather than truly periodic manner.
Calculations also proposed the possibility of a quasiperiodic organization in the morphology of ABC triblock star polymers169 with a tiling pattern composed of triangles and squares with the ratio of triangles to squares of 2.309 $(=4:{\sqrt{3}})$ . A star-shaped ABC triblock copolymer was recently synthesized which shows a triangle to square ratio of 2.305 which is very close to this theoretical value. The morphology of this polymer is composed of regions with a $(3^{2}.4.3.4)\$ tiling corresponding to a $2/1$ ratio of triangular and square tiles $(p4g m)$ and regions with an 8/3 ratio and 6-fold symmetry (p6mm) as well as transition regions between them (see Fig. 46). For this polymer a diffraction pattern (microbeam X-ray) was obtained which was interpreted as a kinetically frozen tiling pattern with dodecagonal symmetry and quasicrystalline order of few micrometers.170
The Penrose $\mathrm{tiling^{171}}$ (see Fig. 47), consisting of two different types of rhombic tiles, is another example for a uniform tiling pattern with long range translational and orientational order, but without periodicity. The Fourier transform of the Penrose tiling pattern has pentagonal symmetry. However, quite a lot of molecular design has to be done to obtain a thermodynamically stable 2D-grid or 2Dhoneycomb structure with a long range quasiperiodic order.
## 4 Novel types of liquid crystalline non-cylinder phases
Polygonal cylinder phases represent the majority of new mesophase morphologies formed by T-shaped ternary amphiphiles. However, also several distinct non-cylinder phases can be found and the occurrence of these structures can have different reasons. At first, bulky lateral substituents which cannot be accommodated in a cylinder structure give rise to removal of some cylinder walls and to a transition to layer structures (Lam phases, see Fig. 15).48–52 Polygonal honeycomb structures can also be lost if the segregation between the rods and the terminal groups becomes weak,46 which leads to a nematic-like organization of the rod-like cores and destroys the distinct polygonal shape of the cylinder frames. In all polygonal cylinder phases of the T-shaped amphiphiles the aromatic cores are arranged perpendicular to the cylinder main axis. Hence, another source of mesophase diversity arises from a change of the direction of the rod-like cores with respect to the nano-segregated columns.46
## 4.1 Lamellar phases
T-shaped ternary bolaamphiphiles with extremely large lateral substituents form a novel type of lamellar phases (Lam).48–52
In these mesophases the lateral chains are too large to enable the formation of cylinder structures; instead these chains fuse to infinite layers which are separated by layers containing the aromatic cores and the polar groups. Within the layers of the lateral chains these chains are strongly disordered (liquid-like), but with a certain preferred direction either perpendicular (nonbranched chains) or parallel (branched chains) to the layer planes. For bolaamphiphiles with comparatively long alkyl spacers between the laterally attached fluorinated segment and the rigid core triple layer structures composed of aliphatic, aromatic and perfluoroalkyl sublayers are formed. Some bolaamphiphiles (see Fig. 12, $n^{\prime}=15$ ) show a temperature dependent transition from giant cylinder phases at low temperature to these lamellar mesophases at high temperature.46,48
Three distinct lamellar phases were observed depending on the temperature and these phases can be distinguished by the order within the aromatic sublayers. In the high temperature $\mathrm{Lam}_{\mathrm{Iso}}$ phase (Fig. 48(a)) the rod-like cores are organized in hydrogen bonded clusters which are completely disordered within their sublayers. At reduced temperature these clusters grow in size and the rod-like cores adopt a long range orientational order within the layers as well as an organization parallel to the layer planes. In adjacent layers the direction of the rod-like cores is parallel, i.e. there is an orientational correlation between adjacent layers (Fig. 48(b)).48,50,51,172,173 This organization of the rod-like units parallel to the layer planes distinguishes these lamellar phases from conventional smectic phases, where the rod-like units are arranged on average perpendicular (SmA) or uniformly tilted with respect to the layer planes (SmC).174 It can be regarded as a lamellar phase built up by thin layers with cybotactic nematic order,175 separated by isotropic layers of the lateral chains and therefore this mesophase is designated as laminated nematic $(\mathrm{Lam_{N}})$ phase.
Upon further cooling, the clusters fuse to infinite stripes and hence, an additional periodicity occurs within the aromatic sublayers (Fig. 48(c)). This lamellar phase is built up of thin layers with SmA-like in-plane order (perpendicular to the layer periodicity), separated by the isotropic layers formed by the lateral chains. In these LC phases there are two distinct periodicities, one is provided by the layer distance and is mainly determined by the length of the lateral chains, and the second one is parallel to the layer planes and it is determined by the length of the bolaamphiphilic cores. If there is only an orientational correlation, but no long range positional correlation between adjacent layers, this phase is assigned as $\mathrm{Lam}_{\mathrm{Sm}}$ . If in these $\mathrm{Lam}_{\mathrm{Sm}}$ phases a long range correlation of the periodicities in adjacent layers occurs, then lamellar phases with a 2D lattice are obtained.52 An AA-type correlation of adjacent layers leads to a non-centered rectangular 2D lattice $(\mathrm{Lam}_{\mathrm{Sm-rec}}/p2m m).$ , shown in Fig. 49(c) and (d), whereas an AB stacking would give rise to a centered rectangular 2D-lattice $\left(\mathrm{Lam}_{\mathrm{Sm-rec}}/c2m m\right)$ . These mesophases are assigned as correlated lamellar phases and combine features of columnar phases (2-D lattice, optical textures) and lamellar phases (periodic stacking of layers) and therefore these phases can also be regarded as a special type of lamello-columnar phases. The subscript ‘‘lam’’ in the phase assignment distinguishes these mesophases with 2D lattice from other columnar phases and polygonal cylinder phases.
For bolaamphiphiles with branched lateral chains consisting of an alkyl and a perfluoroalkyl branch (see formula in Fig. 49) the occurrence of a non-centered lattice (p2mm) is assumed to be due to the formation of nano-segregated cylinders containing the fluorinated segments, organized within the aliphatic sublayers (see Fig. 49(c)).52 Hence, there are similarities to cylinder-in-lamellae (Fig. 49(a)) and cylinder-on-lamellae morphologies (Fig. 49(b)) found for linear ABC triblock copolymers.29,88,93,176,177 The same sequence of lamellar phases is also observed in the series of bolaamphiphiles shown in Fig. 50 $(n=8–12)$ ) where one of the propane-2,3-diol groups is replaced by a single phenolic OH group.49
In contrast, in the series of facial amphiphiles with longer terphenyl rigid cores, these lamellar phases are more difficult to achieve. In this case very bulky lateral chains would be required which are difficult to obtain by chemical design. For these compounds $\mathrm{Lam}_{\mathrm{Iso}}$ and $\mathrm{Lam}_{\mathrm{N}}$ phases were obtained only by addition of polar solvents which swell the lateral chains, as explained in Section 5.46
4.2 Slightly deformed hexagonal cylinders and hexagonal arrays of columns in a nematic-like continuum
The strength of segregation of terminal groups and rod-like cores within the cylinder frames has also a significant impact on the mesophase structures. For the bolaamphiphiles with only one diol group and a phenolic OH group at the other end the incompatibility between aromatic cores and polar end groups is reduced and also the attractive hydrogen bonding is weaker (see Fig. 50). In this series of compounds the hexagonal LC cylinder phase is the only stable cylinder structure $(n=$ 6).49 Molecules with longer chains $(n~=~7)$ form centred rectangular columnar phases (c2mm) comprised of hexagonal cylinders slightly stretched along a diagonal (see Fig. 51(d)) whereas molecules with shorter chains $(n=4)$ ) form hexagonal cylinders slightly stretched along the normal to two of the sides (see Fig. 51(b)), i.e. the hexagonal lattice is slightly distorted, leading to c2mm symmetry for both phases. In contrast to the giant cylinder phases, the distortion is only small and there are no cylinder walls formed by discrete dimers. Due to the weaker segregation and strength of the hydrogen bonding the framework structure becomes weaker and the position of the molecules in the cylinder frames is less well defined. Therefore, the desire of the non-polar columns to adopt a dense packing in a hexagonal organization (minimization of the excluded volume) becomes the dominating structure determining force. As a result networks composed of cylinders with a smaller or larger number of sides are suppressed and hexagonal cylinders are maintained, but these cylinders become slightly deformed. For molecules with reduced side chain length the pentagonal cylinder phase is replaced by a hexagonal cylinder phase stretched along the normal to two sides. The square lattice, expected for the shortest chains, is bypassed by adopting a correlated layer structure instead $(n=$ 3, $\scriptstyle\mathrm{Lam}_{\mathrm{Sm-rec}}/p2m m)$ . Therefore, the unique phase sequence, shown in Fig. 51, with regular and slightly deformed hexagonal cylinder phases occurring between lamellar phases is observed.49 Because the segregation increases with decreasing temperature well defined cylinder structures can appear at low temperature. For example, the giant hexagonal LC cylinder phase with 8 molecules in the circumference $(\mathbf{Col_{recl(6)cyl-10}}/c2m m)$ is observed at reduced temperature for the compound with $n=7$ (see Fig. 51(e)) below the slightly stretched hexagonal cylinder phase (Fig. 51(d)).
In the series of the facial amphiphiles, the incompatibility between rigid cores and terminal alkyl chains can be tuned in a more systematic way by changing the length of these chains (see Fig. 52). For molecules with relatively short terminal alkyl chain a transition from the pentagonal LC cylinder phase $(\mathrm{Col}_{\mathrm{squ2}(5)\mathrm{cyl}-5}/p4g m)$ to a hexagonal columnar phases takes place by rising the temperature. In this $\mathrm{{Col}_{\mathrm{hex}}}$ phases the segregation of the aromatic cores from the alkyl chains is strongly reduced and the aromatic cores can nearly freely rotate around the polar columns.178 Hence, the hexagonal organization is not based on a polygonal honeycomb organization, rather then it is due to the dense packing of the polar columns in a continuum. In this continuum, the rodlike cores retain an alignment nearly perpendicular to the column long axis, as indicated by the negative birefringence of this mesophase. This type of hexagonal columnar phase (Fig. 52(i)) is assigned herein as $\mathrm{{Col}_{\mathrm{hex}}}^{1}$ . A temperature dependent inversion of the sign of birefringence within the temperature range of the $\mathrm{{Col}_{h e x}}$ phase can be observed in some cases where upon further increasing the temperature the sign of the birefringence becomes positive, which means that the terphenyl cores become aligned predominately parallel to the polar columns $\left({\mathrm{Col}_{\mathrm{hex}}}^{2}\right.$ , Fig. 8, $n=4,$ .46 Hence, in the continuum between the polar cylinders there is a preferred parallel (‘‘nematic-like’’) order of the terphenyl cores as shown in Fig. 52(k) $(\mathrm{Col_{hex}}^{2}$ phase). At the $\mathbf{Col_{\mathrm{hex}}}^{1}$ to $\mathrm{{Col}_{h e x}}^{2}$ transition a continuous change of the nematic director from perpendicular to parallel to the columns takes place.
The vacillating alignment of terphenyl mesogens in the $\mathrm{{Col}_{h e x}}$ phase is an indication of the frustration caused by two opposing tendencies: one for the alkyl chains to phase separate in discrete columns, and the other to maximize the interaction between mesogens by allowing them to form a nematic-like continuum with the director parallel to the columns. For facial amphiphiles with short terminal chains the latter tendency prevails at enhanced temperature, i.e. microphase separation is abandoned and nematic-like alignment is achieved. This is due to the stepwise loss of segregation between the alkyl chains and aromatic cores. It thus seems that segregation of aromatic and aliphatic parts may not be completely lost at the $\mathrm{Col_{squ2(5)cyl-5}}/p4g m$ to $\mathrm{{Col}_{\mathrm{hex}}}^{1}$ transition and locally residues of the cylinder shells remain. These residual pentagonal or hexagonal clusters are rotationally disordered around the polar columns. Upon heating, these clusters decrease in size and the excluded volume effect becomes more dominating, giving rise to an average alignment of the terphenyls closer to parallel to the column axis, leading to positive birefringence $\mathrm{\mathop{Col}_{h e x}}^{2}$ phase).46
Considering the arrangement of the micro-segregated columns in these mesophases, there is some relation to the self organization of rigid main-chain polymers with flexible lateral chains (hairy rods) which is discussed in the next section.
Organizations of columns in a nematic continuum were also reported for oligomesogens in which rod-like units are laterally connected to an oligosiloxane or silsesquioxane branching point (see Fig. 53) which exhibit $\mathrm{{Col}_{\mathrm{hex}}}$ and $\mathrm{{Col}_{\mathrm{rec}}}$ phases below a nematic or chiral nematic phase.179,180 These columnar phases are formed due to the segregation of the silyl units into distinct columns and the organization of these columns into a 2D lattice. As the aromatic cores are comparatively long and the terminal alkyl chains are relatively short, the parallel alignment prevails over rigid–flexible segregation. Hence, the aromatic cores are organized in a nematic (or cybotactic nematic) continuum with the nematic director parallel or slightly tilted to the column long axes. Also in the nematic phases of these polypeds the segregated siloxane containing cylinders seems to be present, but without long range positional correlation.
## $4.3\mathrm{LC}$ phases of rod-like polymers with lateral chains
Rigid polymers (polyvinylacetylenes, polyphenylenevinylenes, polyfluorenes, polythiophenes, etc.) become of increasing interest as semi-conducting, photo-conducting and electroluminescent organic materials.2,3 These polymers were functionalized with lateral alkyl chains, polyether chains, fluorinated chains or dendritic brushes in order to increase their solubility and processibility and to reduce their melting temperatures. Many of these polymers are capable of forming thermotropic and lyotropic LC phases. The LC states of these polymers are of significant interest, as they can be used to organize these materials in a defined way, as required for their use in functional devices. The mode of self-organization strongly depends on the size and density of the lateral chains along the polymer backbone, as shown in Fig. 54. For polymers with a high density of the lateral chains the rigid backbones are separated by these chains and predominately nematic phases are formed where the polymer backbones adopt only an orientational long range order. Hexagonal columnar phases arise if these rigid backbones adopt a longrange positional correlation in the isotropic continuum of the lateral chains either by reducing the temperature or by increasing the molecular weight181 (similar to the $\mathrm{{Col}_{h e x}}$ to $\mathbf{N}$ transition observed for Cu-soaps by changing the concentration of lipophilic solvents182). Decreasing the density of the lateral chains leads to contacts between the polymer backbones which give rise to a segregation of the backbones and the lateral chains which in turns leads to lamellar LC phases, composed of aromatic and aliphatic sublayers. In these lamellar phases, similarly to the $\mathrm{Lam_{N}}$ phases of the bolaamphiphiles, the rod-like cores are arranged parallel to the layer planes (see Fig. 54).183–186 Also $\mathrm{Lam}_{\mathrm{Sm}}$ and correlated layer structures $\mathrm{\langleCol_{rec}}$ phases) were observed if a regular sequence of different building blocks is incorporated in the polymer backbones.184,187,188
Further reducing the number of lateral chains or reducing their length leads to hexagonal honeycomb structures.183,189 The major difference of these honeycomb phases to the hexagonal cylinder phases of the low molecular weight T-shaped amphiphiles is the orientation of the aromatic cores with respect to the columns inside the cylinders. Due to the extreme length of the polymer backbones their high tendency for parallel alignment is dominating and therefore these backbones are aligned parallel to the cylinder long axes. This orientation of the rigid cores and the absence of a segregation within the cylinder walls represent major differences to the polygonal cylinder phases formed by the low molecular weight T-shaped bolaamphiphiles. In the hexagonal honeycombs formed by the main chain polymers there is no restriction of the side length of the cylinders and hence, the size of the hexagons can be increased and reduced nearly continuously. Therefore, the hexagonal cylinder structure, which provides the minimum circumference-to-area ratio, is maintained if the size and density of the lateral chains is changed, i.e. no cylinders with other polygonal shapes than hexagonal were observed. New modes of organization can be expected for Janus type polymers with different and incompatible lateral chains190 which should lead to double-layer structures for the lamellar phases and 2D super-lattice structures for the polygonal honeycombs, where the interior of adjacent cells is different. For such polymers also polygonal honeycombs with other shapes could be possible of the size of the distinct chains is different.
4.4 Filled mesh phases and channeled layer phases As shown in Fig. 12 and Fig. 50 the transition between the two structurally different types of layer structures, from the smectic phases (Sm, rod-like cores perpendicular to the layer planes) to the laminated phases (Lam, rod-like cores parallel to the layer planes), takes place via different types of polygonal honeycomb structures. As explained earlier (Section 2.6), giant cylinders represent intermediate states of the last stage of this transition, the transition from simple honeycombs (length of the cylinder walls corresponds to one molecule) to the Lam phases. Here we will focus attention on the first steps of this transformation, the transition from smectic phases to the polygonal cylinder phases. In the series of bolaamphiphiles (see Fig. 6 and Fig. 15) the increasing size of the lateral chains at first distorts the layers by the randomly distributed lateral chains, which leads to a reduction of the mesophase stability. As segregation sets in, these lateral chains form larger domains which are randomly distributed in these smectic phases. The typical feature of these mesophases is a diffuse scattering in the small angle region of the XRD pattern which corresponds to the mean distance between these domains. Upon further elongation of the chains these domains grow and distort the layers to such extend that the sharp layer reflection in the XRD pattern cannot be detected. These smectic phases without distinct layer reflection are assigned as $\mathrm{\smA}^{+}$ .47 Further elongation of the lateral chains leads to a transition to the rhombic LC cylinder phase which is the first stable cylinder phase in the series of bolaamphiphiles (see Fig. 6 and Fig. 12). For the facial amphiphiles a broader diversity of different molecular structures has been reported and hence different pathways for the transition from smectic to LC cylinder phases have been observed (Fig. 52).46,53 As in these molecules longer terphenyl units are used as rod-like building blocks and as the lateral EO chains are more flexible, triangular cylinders become possible. Furthermore, the mode of molecular organization is strongly dependent on the size and polarity of the lateral chains as well as on the length of the terminal alkyl chains. If the polarity of the lateral chains is modest, as for polyether chains with terminal COOH groups, a direct transition from smectic phases to cylinder phases incorporating triangular cylinders (see Fig. 52(e)) takes place.60 It seems that these cylinders are formed as soon as the segregation of these chains sets in, i.e. no distorted smectic phases were observed. If the lateral chains are more polar, as in the case of molecules with metal carboxylate $(\mathrm{COO^{-}\Sigma M^{+}})$ terminated polyether chains segregation is stronger and new mesophases appear.53 Due to the ionic groups these chains have a stronger segregation tendency and form relatively small randomly distributed polar domains located within the aromatic sublayers of the smectic phases. This is again indicated by a diffuse scattering in the small angle region of the XRD pattern, but in this case the layer reflection is retained, i.e. the smectic layers seem to be more robust. This might be due to the presence of longer terphenyl units. In this special type of smectic LC phase, assigned as filled random mesh phase $\mathrm{\SmA_{frm})}$ there are randomly distributed holes in the aromatic layers which are filled by the polar lateral groups (see Fig. 52(b)).53 Upon increasing the size of the lateral groups these polar domains expand. If there are relatively long terminal chains, so that the polar domains in adjacent layers cannot fuse, the polar domains within the aromatic sublayers organize into a hexagonal 2D lattice (filled hexagonal mesh layers) and at reduced temperature these layers adopt a long range positional correlation in an ABC fashion, leading to the 3D rhombohedral lattice (Rho/R¯3m phase, see Fig. 52(c)).53,191 Hence, this mesophase belongs to the correlated layer structures.
If the length of the lateral chains is further increased, polar solvents or salts are added, or the length of the terminal alkyl chains is reduced, then polar domains of adjacent layers can fuse to infinite columns which penetrate the layers and organize into a hexagonal 2D lattice. This mesophase consists of alternating layers of aromatic cores and aliphatic chains (see Fig. 55, pink meshes) penetrated at right angle by columns (blue) with undulating profile containing the polar lateral groups (chanelled layer phase, $\mathrm{{ChL}_{\mathrm{{hex}}}}$ phase, Fig. 52(d) and 55). The terphenyls are standing perpendicular to the layer planes, i.e. parallel to the polar columns. This mesophase is unique as it combines two distinct types of LC organization in one structure, smectic and columnar. In contrast to the phase structures shown in Fig. 49 the columns are organized perpendicular to the layers, thus leading to mesophases with a hexagonal 3D lattice (P6mmm).53 This mesophase can also be regarded as derived from a $\mathrm{{Col_{hex}}}^{2}$ phase (Fig. 52(k)) if the rod-like units in the nematic continuum around the columns (with an orientation of the rods parallel to the columns) would adopt a long range positional order in layers.
With further increasing size of the polar lateral chains a transition from the Rho and $\mathrm{ChL}_{\mathrm{hex}}$ phases to polygonal honeycombs takes place (see Fig. 52). Often a temperature dependent transition between the $\mathrm{ChL}_{\mathrm{hex}}$ phase and these polygonal honeycomb structures is observed.46 At this transition a complete reorganization of the aromatic cores with respect to the polar columns takes place. The $\mathrm{ChL}_{\mathrm{hex}}$ phase is stabilized by the parallel alignment of the aromatic cores with respect to each other and with respect to the polar cylinders, i.e. the formation of this phase is more likely for terphenyl derivatives than for biphenyls, where the tendency for parallel alignment is less important. Therefore, this kind of mesophase is missing for the biphenyl derived bolaamphiphiles. In addition, as the aromatic cores are aligned parallel to the polar columns in the $\mathrm{ChL}_{\mathrm{hex}}$ phase, there is no strict limitation for the expansion of these columns by the aromatic cores as it is found in the polygonal cylinders. Moreover, the columns can easily adopt a circular cross sectional area which also reduces the intermaterial interfaces. This is advantageous for the organization of molecules with highly incompatible lateral chains (e.g. alkali metal carboxylates). For these molecules with large interaction parameters (strong incompatibility) between the polar and the nonpolar parts the columns have a high tendency to minimize the interfacial areas with the nonpolar micro-domains by increasing the diameter of the polar columns. Because in triangular and square cylinders the diameter of the polar columns is strongly limited, cylinder phases incorporating such cylinders are replaced by the $\mathrm{ChL}_{\mathrm{hex}}$ phase, which allows an easy expansion of these domains. On the other hand, for molecules with larger lateral chains the organization in square or pentagonal cylinders seems to be more favorable than in $\mathrm{Chl}_{\mathrm{hex}}$ structures. The reason for the predominance of the cylinder structures is not completely clear, possibly unfavorable contacts between alkyl chains and polar groups can be minimized in these structures. Hence, there are several opposing tendencies which lead to a delicate balance between different complex mesophase architectures.
## 4.5 Polymer morphologies related to filled mesh phases and channeled layer phases
Polymer morphologies analogous to the channeled layer phase were found for diblock copolymers192–194 composed of a smectic LC side chain polymer block and an isotropic coil block. The coiled blocks form columns which pack in hexagonal symmetry with the lamellar interfaces of the smectic LC phase perpendicular to the column long axis, giving rise to an orthogonal orientation of the columns with respect to the layers, the same as seen in the $\mathrm{ChL}_{\mathrm{hex}}$ phase.
Polymer morphologies related to the filled mesh phases were observed for a linear ABC triblock polymer195 and very recently also for an ABC star shaped block copolymers.196 Here the majority components form the uninterrupted layers, the second component forms the meshes and the minority component fills the holes. Within these mesh layers there is a hexagonal order. In contrast to the situation found for the low molecular weight systems where at the inset of hexagonal order these layers adopt a long range positional order (Rho-phase, see Fig. 52(c)), for the star polymer with a weaker coupling of the layers, there is no long range correlation between the hexagonal meshes. There are also similarities of the correlated and non-correlated $\mathrm{Lam}_{\mathrm{Sm}}$ phases discussed in Section 4.1 with the hierarchical Lamellae-in-Lamellae structures formed by LC-coil block copolymers.92
## 5 Influence of solvents on the LC phase structures
As all molecules represent amphiphiles their mesophase morphologies can be influenced by solvents specifically interacting with one of the incompatible molecular parts.197
Thus, these materials represent amphotropic LC, capable of forming LC phases as pure materials as well as in the presence of solvents.198,199 As shown in Fig. 56 for a facial amphiphile with a carbohydrate unit the $\mathrm{{Col}_{h e x}}$ phase of the pure compound (left side of the phase diagram in Fig. 56) is replaced by a $\mathrm{Lam_{N}}$ phase and a $\mathrm{Lam}_{\mathrm{Iso}}$ phase by addition of polar solvents which swell the polar lateral groups.46 As another example, in the series of facial amphiphiles with relatively small lateral chains the SmA phases of the pure compounds can be replaced by different types of cylinder phases and $\mathrm{ChL}_{\mathrm{hex}}$ phases after addition of protonic solvents.55,69 Also the nematic phases of facial amphiphiles with lateral crown ether units (see Chart 1), were replaced by columnar phases after addition of protonic solvents or alkali metal salt solutions.42,54,200
Polar protonic solvents specifically coordinate to the polar groups and thus have three distinct functions. They increase the incompatibility of the lateral chains which leads to stronger interaction parameters, reinforcing segregation (N to SmA and polygonal cylinder to $\mathrm{ChL}_{\mathrm{hex}}$ transitions). These solvents also provide additional attractive interactions by intermolecular H-bonding which stabilizes the mesophases, and the coordinated solvent molecules increase the effective volume of these lateral chains which modifies the mesophase morphology (SmA to Col transition, change of the cylinder shape and Col to Lam transition).
A systematic study was carried out with dendritic oligoamines (DAB dendrimers) in combination with facial amphiphiles incorporating COOH terminated oligo(oxyethylene) side chains.201 With increasing dendrimer concentration the segregation of the lateral chains is reinforced by formation of ion pairs (ammonium salt formation) and the volume of the polar regions is increased. Depending on the concentration of the dendrimer a large section of the phase sequence shown in Fig. 52, ranging from a SmA phase for the pure amphiphile to the square cylinder phase for the highest dendrimer concentration was observed for this binary system (Fig. 57). These mixed systems represent a new type of supramolecular dendrimers16 held together by ionic self assembly.202–205
Beside the organization of the T-shaped amphiphiles in thermotropic and lyotropic liquid crystalline phases these molecules have also a strong tendency to form well organized structures at surfaces, as for example at the air water interface.206–208
## 6 Summary
LC research is a rapidly developing field which is just at the beginning and has a significant and not yet fully realized potential with significant impact on other disciplines of science. A whole zoo of new and complex mesophase structures has become available by appropriate designed of relatively simple polyphilic molecules. It is amazing that these molecules can form such a wide variety of different phase structures only by slight modification of a successful fundamental molecular structure. The same approach is used by nature in biological systems where, for example, permutation of peptide sequences with only 20 different amino acids leads to a series of functional proteins optimized for a variety of quite different functions in living systems.
Further expansion of the concept of polyphilic molecules to four-, five- and higher multi-block molecules, changing the molecular topology and geometry, combination of these complex mesophase morphologies with larger structures provided by self-organization of dendrimers16 and blockcopolymers is expected to lead to hierarchical structures192,193 with even higher complexity. Additional options are provided by the introduction of directed packing of bent units (banana molecules15), giving rise to polar order, and by combination with chirality14 which should induce chiral superstructures.
The ultimate scientific goal of future work is to gain a detailed understanding of the fundamental rules of programmed self assembly at different length scales, ranging from low molecular weight molecular crystals and liquid crystals as the smallest units, via block copolymers to nanoparticles and macroscopic objects,209 In addition, it should be possible to generalize the rules of self assembly in systems differing in the degree of mobility ranging from flexible amphiphiles and block copolymers via combinations of rigid and flexible units, described herein, to solid-state materials, as solid crystals and nanoparticle arrays. By increasing the complexity of such soft matter systems the number of interactions contributing to self assembly is enlarged and more detailed information could be gained. Therefore, the stepwise transition from simple to complex structures and from less ordered to more ordered structures in such systems might contribute to the fundamental understanding of self assembly in other complex systems, such as solid crystals210 and living systems.
## 7 Definitions related to nets and tiling pattern
Some definitions, not explained in the text are summarized here; for a more detailed mathematical treatment of 2D tilings see the book of Gr¨unbaum and Sheppard.79 3D-nets and polyhedra which are of relevance for metal–organic frameworks and coordination polymers were collected and analyzed by Wells.78
## 7.1 Net topologies
Uniform net. Network of points (nodes) that repeats regularly in space. The shortest circuit starting from any point and including any of the links, meeting at points in an $n$ -gon.
Uninodal net. Net, in which the shortest circuits have all the same size ( $\overset{\cdot}{n}$ -gons).
$\pmb{p}$ -Connected net. Net in which all points (nodes) have the same connectivity $(p)$ .
For nets incorporating identical circuits, but different types of nodes, the connectivity of each node $(p,q)$ is given as $(n,_{\mathrm{q}}^{\mathrm{p}})$ . For example, the $p4g m$ or $p2g g$ pentagonal cylinder phases can be described as $(5,_{4}^{3})$ nets, i.e. as nets composed of 3-fold and 4-fold nodes incorporated in 5-membered smallest circuits (see Fig. 20). As for any plane net the connectivity $p$ corresponds to the number of $n$ -gons meeting at a point, nets composed of different circuits $(n,m)$ , but identical nodes $(p)$ can be described with the expression ${\bf\Pi}_{\mathrm{m}}^{\mathrm{n}},p)$ . For example, the $p4g m$ phase formed by triangular and square cylinders ${\bf\Phi}_{n,m}=3,4,$ and 5-fold nodes $(p=5)$ ) is assigned as $\textstyle{\binom{3}{4}},5)$ (see Fig. 20).
## 7.2 Classification and definitions of tiling pattern
Tiling. Tessellation of a Euclidean plane by polygons, herein only edge-to-edge tilings by convex polygons are considered.
Edge-to-edge tilings. All corners and sides of the polygons coincide with the vertices and edges of the tiling. For example, Fig. 19 (a), (b) and (d)–(f) are edge-to-edge tilings, whereas (c) is not. Polygons are described by corners and sides whereas tiles are described by vertices and edges. This is illustrated in Fig. 19(d), the points A, B, D and E are corners of the tile, but A, B, C, D, E and F are vertices of a tiling. The line segments AB, BD, DE and EA are sides of a tile, whereas AB, BC, CD, DE, EF and FA are edges of the tiling.
Regular polygon. Convex polygons with all side-length and angles are identical.
Congruent tiles. All tiles are the same size and shape.
Valence of vertex (v). Number of edges meeting at a vertex of a tiling.
Vertex-type. Number of polygons meeting at a vertex of a tiling, including the sequence of the polygons.
Regular vertex. A vertex is called regular if the angle between each consecutive pair of edges is $2\pi/\nu$ , ( $\nu$ is the valence of the vertex).
## Classification according to symmetry
Periodic tiling. A tiling which admits at least two translations in non-parallel direction (tiling pattern with 2D-lattice).
Symmetric tiling. A tiling which can be mapped to itself by at least one symmetry beside the identity (translation in one direction, rotation, reflection).
## Classification according to the involved tiles and vertices
Archimedean tiling. Edge-to-edge tiling of a plane by regular polygons such that all vertices are of the same type $\mathbf{\Sigma}=\mathbf{\Sigma}$ Homogeneous tiling $\mathbf{\Sigma}=\mathbf{\Sigma}$ uniform edge-to-edge tiling. There are 11 Archimedean tilings shown in Fig. 21 at the right, 8 semiregular tilings $+\ 3$ regular tilings.
Regular tiling. Edge to edge tiling with one type of regular polygons that all vertices are of the same type. There are only three regular tilings by regular triangles $(3^{6})$ , squares $(4^{4})$ and regular hexagons $(6^{3})$ .
Semiregular tiling. Edge-to-edge tiling of a plane by (different) regular polygons such that all vertices are of the same type. There are 8 semiregular tilings, which belong to the Archimedean tilings.
Monohedral tiling. A tiling in which all tiles are congruent.
Laves tiling. Monohedral tiling with regular vertices. There are 11 Laves tilings shown in Fig. 21 at the left. The three regular tilings also belong to the Laves tilings.
Inhomogeneous tiling. Edge to edge tiling with regular polygons (no specific type of vertex is required). There is an infinite number of inhomogeneous tessellations.
Dihedral tiling. A tiling in which there are only two distinct sets of congruent prototiles.
The author is indebted to the students and collaborators whose names appear in the joint publications listed herein. This work was supported by the German Research Council (DFG) through several projects (TS 39/11, GRK 894), the government of Sachsen-Anhalt through the Cluster of Excellence ‘‘Nanostructured Materials’’, the Fonds der Chemischen Industrie (FCI) and the European Union (through the MarieCurie Research Training Network, project ‘‘Supramolecular
Liquid Crystal Dendrimers (LCDD)’’, contract HPRN-CT2000-00016) and is presently supported by the ESFEUROCORES-SONS project SCALES.
