Repository: yasuharaerika/tracer-visualizer

# Knowledge Graph Visualizer

An interactive knowledge graph visualization tool for exploring scientific concepts across multiple domains.

## Features

- **Interactive Graph Visualization** - Explore relationships between concepts using Sigma.js
- **Multi-domain Support** - Switch between Physics, Biology, Chemistry, and Materials Science
- **Search & Filter** - Find specific concepts quickly
- **Ideas View** - Browse and compare research ideas
- **Node Details** - Click on nodes to see detailed information

File: source_documents/chem/2018/v2-20250804-105205-829-719.mmd (part 3 of 4)
# Untitled
The main characteristics that are highly tenable by defect engineering in hierarchically porous MOFs are: pore sizes, surface areas, and window size. The multiple, mixed levels of pores present in HP-MOFs have enabled this class of MOF to obtain remarkable loading capacities, diffusion coefficients, and optical properties. One such example of the possible uses of HP-MOFs is in a dye adsorption experiment using HP-MIL-101. In this experiment, it HP-MIL-101 exhibited remarkably accelerated adsorption and desorption kinetics in comparison with ideal MIL-101 crystals. The accelerated kinetics of this system is of particular interest for the development of MOFs for a dye-sensitized solar cells (DSSC).\(^{183}\) A second example was reported for the investigating HP-IRMOF-3. The HP-IRMOF-3 structure enabled the simultaneous confinement of multiple large molecular dyes such as rhodamine B. The MOF in this study exhibited the fluorescent properties from the dye encapsulated within its pores. This structure was still able to have open pore spaces for diffusion of other guest molecules while dyes were also encapsulated.\(^{178}\)
Another application for defective MOFs is ion mobility and channeling. A report from 2015 detailed how linker defects in HP-UiO-66 increased the level of proton conductivity by nearly 3 orders of magnitude over a non-defective UiO-66. The Lewis acid sites formed as a result of the ligand defects provide a source of "mobile" protons while the increased pore size in the defective structure yields a pathway for increased proton mobility and diffusion.\(^{184}\) Defects generated in a Ni based MOF through post-synthetic treatment with KOH, also yielded enhanced ion mobility. This Ni based MOF had a defective framework with a \(4\times\) enhancement of hydroxide ion conductivity as compared to known hydroxide ion conductors. The authors of this study, Navarro and coworkers, hypothesized that as a result of the enhanced mobility, this defective Ni-based MOF could be integrated into alkaline polymer electrolyte fuel cells (APEFC).\(^{154}\)
Metal–organic frameworks and porous materials have been studied for their applications in catalysis for many years. However, the recent knowledge gained from defect engineering in MOF has provided a new way to increase catalytic turnover ratios, enhancing the selectivity. These factors have helped MOFs to obtain higher yields and has resulted in the development of highly advantageous solid-state catalysts. The mesopores within the HP-MOF structure form windows on the walls of the channels, allowing for a more efficient substrate diffusion between neighboring channels. Therefore, the substrates can reach the active sites much more efficiently than in a non-defective MOF.\(^{134,137,157,160,161,170,185-187}\)
Tuning the Lewis acidity of the active site has also been explored in recent work. The Hirshfeld-electron charge of the active Zr sites in UiO-66 can be directly measured and can effectively be tuned using defects. The higher the Hirshfeld-electron charge, the lower the activation energy for the reaction,
thus resulting in higher activities at the active site.136 As seen in this UiO-66 example, changing the modulator or functionalizable ligand fragments changes the activity and number of the active sites through defect formation. The ability to provide solid state supports for homogeneous catalysts improves the activity and cyclability of the material. This remarkable correlation was established while investigating the cyclization of citronellal to form isopulegol.136
Bridging the use of defective MOFs in catalysis and biological applications can be seen through an example that was reported Zhou and coworkers. As shown in Fig. 20, HP-CYCU-3 yields a major increase in the enzymatic activity over ideal CYCU-3 in the oxidation reaction of ABTS.161 This phenomena was also seen in PCN-600 and NU-1000.
Although defects have been used in remarkable advancements and applications in the MOF field, not all applications in the MOF field benefit from defects. This is demonstrated in a study of MOF-5 and its hydrogen storage applications, where defective MOF-5 yielded a lower uptake capacity.188 Understanding what causes defects and how defects are generated also provides vital insight into the process of MOF formation, allowing a more intimate understanding of this class of materials. Through understanding defect creation along with what synthetic conditions led to specific structures, defect chemistry can lead to breakthroughs in the manipulation of conditions to obtain desired structural characteristics in MOFs.
## 6 Synthesis and application of MOF composites
As previously described in the above sections, Metal–Organic Frameworks (MOFs) are a class of materials showing amazing
As previously described in the above sections, Metal–Organic Frameworks (MOFs) are a class of materials showing amazing potential in fields such as gas storage,189,190 separations,132 catalysis,191 and many more.132,154,191–194 A significant amount of the recent progress in generating practical applications for MOFs can be attributed to the controllable integration of MOFs with other functional materials.195–197 These new materials, Metal–Organic Framework Composites, have been successfully generated through MOF integration with metal nanoparticles, both organic and inorganic oxides, quantum dots, polymers, various carbon-based materials, enzymes, silicon based materials, and even polyoxometalates. This section will describe the synthetic techniques used to generate three specific groups of these composite materials and their applications.195,198–204
## 6.1 MOF–polymer composites
The first type of materials that will be discussed is MOF–polymer composites. The number of papers published per year regarding the hybridization of polymers and MOFs has exponentially increased since 2005, when there was only one publication on MOF–polymer composites, to 2016, when there were 289 publications.205 MOF–polymer composites can be separated into three main categories: polymer@MOFs, MOFs@polymer and polyMOFs.196
## 6.2 Polymer@MOFs and MOFs@polymers
The first two categories of MOF–polymer composites are quite similar in their description. Polymers@MOFs are defined as composite materials resulting from the inclusion/growth of a polymer inside or on the surface of a MOF. In contrast, MOFs@polymers are defined as the growth of a MOF inside or on the surface of a polymer. Not only is the identity of each component important but the generated structure type has a significant impact on the possible applications of a composite. For further classification, both composite categories can be further separated into three different structure types. These structures include composites generated by amorphously mixing the components (i.e. mixed fibers), composites generated by functionalizing the surface of one component with another (i.e. core shell structures), and composites where one component is contained in the pores of the other component. Composites generated by amorphously mixing the two components have shown great promise in advanced gas storage and separation applications.131,195–197,206 A composite between of MIL-53 or UiO-66 and cellulose acetate (CA), yields a functional composite for the selective adsorption of sulfur odorant compounds from pipeline natural gas. Some other examples include a polyamine/ MIL-101(Cr) composite material that shows extremely high selectivity for \(\mathrm{CO}_{2}\) over \(\mathrm{N}_{2}^{207}\) and a UiO-66/polyurethane composite that was proven to be an extremely improved sorbent for the adsorption of benzene and \(n\)-hexane (Fig. 21).208
In recent years, composites generated by functionalizing the surface of one component with another has become of major interest within chemistry, especially for biological applications. For example, a MOF@polymer core–shell structure was created by coating small UiO-66 crystals with BDP-imine. BDP-imine is a luminescent biocompatible polymer. The resulting properties of the composite material such as low cytotoxicity, small and
uniform particle sizes, improved luminescence, and even a well-retained pore integrity make this composite a strong candidate for bio-imaging and enhanced cellular uptake applications.209 The last structure type described above is a composite where one component is contained in the pores of the other component. These structure types generally combine the chemical properties of one component with the physical properties of the other. For example, Wang and coworkers developed a polymer@MOF composite of ZIF-67 and polyaniline (PANI). Their composite was generated by first synthesizing ZIF-67 using traditional methods, followed by an electrochemical polymerization of PANI within the pores of the MOF. The presence of a conductive polymer within the pores of the MOF, greatly reduced the material's bulk electrical resistance while maintaining the MOF's high capacitance and rate of performance. The combination of the chemical properties of a conductive polymer and the physical properties of a MOF yield a supercapacitor (SC) that surpasses the performance of most of the other technologies currently available.210
## 6.3 PolyMOFs
The third category of MOF–polymer composite is called a polyMOF. This category can be defined as the controlled and ordered integration of one-dimensional, non-porous, amorphous polymers into metal–organic frameworks through a cross-linking reaction of the organic linker secondary building units (SBUs). This aspect of the SBU being directly integrated into the polymer makes polyMOFs unique from all other MOF–polymer composite materials. This cross-linking allows for the reversible conversion between standard MOFs and their composite polyMOF structures.206,211–213 This field saw its first major development when Cohen and coworkers chemically cross-linked 2-amino-1,4-benzene dicarboxylic acid \(\left(\mathrm{NH}_{2}{\cdot}\mathrm{BDC}\right)\) within an IRMOF-3 structure.213 This method has since been successfully demonstrated in many other MOF examples. Another example was in the use of cyclic diene metathesis polymerization to crosslink UiO-66.212 One example of this new class of MOF composites that shows tremendous promise in advanced applications was demonstrated by Cohen and coworkers. In their work, Cohen and coworkers utilized the hydrophobicity of a polymer to
stabilize IRMOF-1. As a single component, IRMOF-1 displays great selectivity toward \(\mathrm{CO}_{2}\) but also displays poor water stability.214
The potential applications for MOF–polymer composites include gas storage/separations,215,216 bio-imaging,209 conductive materials,210,217 and even materials as electrodes in DSSCs.218 With the range of potential applications ever growing for MOF–polymer composites, new synthetic techniques are needed to obtain novel structures and combinations that could yield new functionalities. One of the most promising techniques developed in recent years is the sol–gel processing of MOFs. Sol–gel processing can be used to chemically functionalize MOFs with moieties that can be used to generate unique polyMOFs, encapsulate MOFs and polymers generating core–shell composites, and evenly deposit MOF's into meso-/macroscale structures. These chemically functionalized MOFs can then be further hybridized with a large variety of materials.219 For example, Taylor and coworkers generated a MOF@polymer core shell composite of \(\mathrm{Mn}_{3}(\mathrm{BTC})_{2}\) coated with polyvinylpyrrolidone (PVP) using a sol–gel processing technique. The unique properties of the resulting composites allowed them to be successfully tested as a material for Magnetic Resonance Imaging (MRI) applications (Fig. 22).220
## 6.4 MOF–nanoparticle composites
The earliest investigations of MOF–NP composites were generally restricted to NPs primarily being grown on the surface of MOF crystals or vice versa. These studied yielded great results, but they also had their fair share of limitations. The limitations included a lack of control over NP size, shape, and aggregation. Another limitation was that the required synthetic conditions were not always suited to all the components that formed the composite. However, it was hypothesized that the encapsulation or growth of a NPs "within" the pore of a MOF would solve most of the issues faced by earlier NP@MOF composites. This idea was based on the knowledge that MOFs have tenable sizes, chemical environments, and shapes. In later works, two distinct general methodologies were developed for the encapsulation of nanoparticles within the pores of a MOF. The first and most widely used methodologies is referred to as the "ship in a bottle" method. This method can be described as the growing of a NP within the pores of a pre-formed MOF. Some of the techniques that fall under this process include the solution infiltration technique, chemical vapor deposition, solid grinding technique, and dual solvent technique. The second general method is called the "bottle around the ship" or templated synthesis approach. This method can be summarized by first growing the intended nanoparticles followed
by the growth of the desired MOF around the NPs. With these concepts in mind, MOF–nanoparticle composites can be further classified into 5 classes based on their non-MOF components: (a) metal nanoparticles (MNPs) (i.e. Au or Pd), (b) oxide based nanoparticles (i.e. \(\mathrm{Fe}_{3}\mathrm{O}_{4}\), \(\mathrm{GnO}\)), (c) non-metal based nanoparticles (i.e. carbon nanotubes, silica), (d) quantum dots (QDs), and (e) polyoxometalates (POMs).\(^{131,193,195,200,201,203,221-228}\)
## 6.5 MOF–metal nanoparticles composites
The first subclass, MOF–metal nanoparticle composites, provides a great platform for various applications especially in the development of new catalysts.\(^{221,222,226,229}\) For example, it has been known that the catalytic activity of NP's generally decreases with a decrease in reactive surface area.\(^{230}\) The encapsulation of NP within a MOF's pores however allows for the NPs size and shape to be controlled. This in turn controls the reactive surface area of the NP. Various MNP@MIL-101 composites have been synthesized and the results validated that decreasing the size of the nanoparticle, increases the surface area of the NP, yielding a more effective and efficient catalyst. An example of the impact of the use of nanoparticle MOF composites is in the study by Xu and coworkers. In their study of catalytic efficiency using AuNi@MIL-101, it was found that the production of the desired ammonia borane was significantly increased with a decrease in NP size encapsulated in the MOF.\(^{231}\)
Other pioneering work for generating advanced and functional catalysts using MOF–NP composites was performed by the Yaghi group. From their work, it was found that encapsulated NP's perform very differently in terms of substrate and product selectivity depending on the location of the NP on the interior or exterior of the MOF pore. By generating Pt@UiO-66 instead of Pt-on-UiO-66, where \(@\) indicates that the nanoparticle is within the pores of the MOF, an extremely unique reaction pathway for the generation of benzene from methylcyclopropane (MCP) was obtained. This extremely rare product distribution can be further increased by approximately \(9\%\) by changing the parent MOF to UiO-67. Furthermore, changing the parent MOF from UiO-66 to UiO-67 also increases the catalyst Turn Over Frequency (TOF) by \(31\%\). However, using MOF-801 completely eliminated benzene as an obtainable product. The Yaghi group also demonstrated that changing the chemical environment of the MOF, by changing the functionality of the organic linker SBU used, has a major effect on the catalyst selectivity, yield, and TOF.\(^{232,233}\) MNP@MOF's have also shown success in other catalytic pathways such as the oxidation of hydrocarbons, hydrogenation reactions,\(^{234-237}\) and carbon–carbon cross coupling reactions.\(^{238-242}\) For example, Pt@PCN-224 was the first report ever to use a MOF for the photo-oxidation of aromatic alcohols (Fig. 23).\(^{243}\)
The formation of a MNP–MOF composite has also resulted in the improvement of hydrogen production,\(^{244,245}\) hydrogen storage,\(^{246}\) separation of noble gases,\(^{247}\) and sensing applications.\(^{248,249}\) For example, Au@MIL-101 was demonstrated to be a novel material for highly sensitive Surface-Enhanced Raman Scattering (SERS) applications. The large surface areas of the Au
nanoparticles contained within the Au@MIL-101 allowed for preferential adsorption of an analyte close to the SERS-active sites. Overall, this dramatically enhanced the peak intensities and signal to noise ratio seen in the resultant spectrum. Au@MIL-101 was proven to be specifically successful for the detection of the organic pollutant \(p\)-phenylenediamine, and was also useful as a tumor marker for alpha-fetoprotein.\(^{248}\) In another study, Tang and coworkers reported a novel "sandwich" type composite that had the ability to selectively tune catalysis as shown in Fig. 24. The "sandwich" structure allowed for the catalytic performance of the composite to be tuned away from the highly favorable hydrogenation of the carbon–carbon bonds, to the much less favorably selective hydrogenation of the carbon–oxygen bonds. With this new catalytic pathway easily accessible, MIL-101@Pt@MIL-101 was successfully tested as a catalyst for the selective reduction of \(\alpha,\beta\)-unsaturated aldehydes to unsaturated alcohols.\(^{237}\)
## 6.6 MOF–metal oxide composites
The next class of NP–MOF composites contain oxide-based NPs. This class of materials has properties that vary based on the synthetic method used to generate the material. For example, four different derivatives of \(\mathrm{Fe}_{3}\mathrm{O}_{4}@\mathrm{MIL}-101\) can be made simply by changing the methods used in synthesis. The four methods used in this particular study were "ship in a bottle", direct sonication mixing, "bottle around a ship", and heterogeneous co-precipitation. The "ship in a bottle" method resulted in excellent performance in the oxidation of different substituted benzyl alcohols forming benzaldehydes.\(^{250}\) The direct mixing approach used sonication and produced a composite that could be used to perform
solid-phase extractions of polycyclic aromatic hydrocarbons.\(^{251}\) The ''bottle around a ship'' method produced a composite that showed great promise in a variety of gas storage applications.\(^{252}\) Lastly, the ''heterogeneous co-precipitation'' method did not require the pre-synthesis modification of the magnetic \(\mathrm{Fe}_{3}\mathrm{O}_{4}\) nanoparticles. This method yielded a sample of \(\mathrm{Fe}_{3}\mathrm{O}_{4}@\mathrm{MIL}-101\) that exhibited BET surfaces areas and pore volumes that had not previously been achieved with MIL-101. The other major benefit of this method is that the encapsulated NPs retain their unique magnetic properties. Li and coworkers demonstrated that the ''heterogeneous co-precipitation'' method significantly increased the performance of MIL-101 as a material for advanced separations, such as the removal of toxic dyes from water.\(^{253}\) Continuing this work in another study, it demonstrated that by changing the MOF in the backbone of the composite from MIL-100 to MIL-101, micro-solid-phase extraction of dopamine, epinephrine, and norepinephrine from biological samples was possible.\(^{254}\)
Numerous metal-oxide based NP–MOF composites have also been reported as significantly improved catalysts when compared to traditional catalysts. One example was reported by Fisher and coworkers and was used for the oxidation of benzyl alcohols to benzaldehydes. This was successfully accomplished in a series of composites that contained MOF-5 as the backbone and nanoparticles such as \(\mathrm{ZnO}\), \(\mathrm{TiO}_{2}\), \(\mathrm{Au}/\mathrm{ZnO}\), and \(\mathrm{Au}/\mathrm{TiO}_{2}\). Other examples of NP–MOFs used in catalysis include \(\mathrm{CuO}/\mathrm{CeO}_{2}\) encapsulated nanoparticles in HKUST-1 for carbon monoxide to carbon dioxide conversion,\(^{255}\) graphene-oxide (GrO) based composites for adsorption of \(\mathrm{CO}_{2}\),\(^{256}\) \(\mathrm{H}_{2}\),\(^{257}\) \(\mathrm{NO}_{2}\),\(^{258}\) acetone,\(^{259}\) \(n\)-hexane,\(^{260}\) rhodamine-B,\(^{261}\) and methylene blue,\(^{262}\) composites for improved Li–S battery performance.\(^{263}\) An additional enhanced adsorption capacity NP–MOF is graphite oxide based (GO)@MIL-101 which has been used for adsorption of sulfur-containing compounds (SCCs) and nitrogen-containing compounds (NCCs). Currently, (GO)@MIL-101 holds the record for highest adsorption capacity for nitrogen-containing compounds (NCCs) for any adsorbent material yet reported.\(^{264}\)
## 6.7 MOF-non-metal nanoparticle composites
The third class of NP–MOF composites are generated when non-metal-based nanoparticles are hybridized with MOFs. A large quantity of the materials in this category are carbon nanotube (CNT) based. One such example is multi-walled carbon nanotube MIL-101 (MWCNT@MIL-101) and single-walled carbon nanotube MIL-101 (SWCNT@MIL-101). In this initial study it was found that the MWCNT composite demonstrated enhanced \(\mathrm{CO}_{2}\) capture\(^{265}\) while the SWCNT composite had enhanced capacity for hydrogen storage. In another study with the same composites, Jasra and coworkers reported that SWCNT@MIL-101 displayed a \(33\%\) increase in gravimetric uptake capacity of \(\mathrm{H}_{2}\) over that of unadulterated MIL-101 at 77K and 60 bar.\(^{266}\) Other studies with CNT incorporated composites include Li-doped CNT@HKUST-1 which was used to increase \(\mathrm{CH}_{4}\) adsorption,\(^{267}\) and SWCNT@MIL-68 which was used for adsorption of phenols in aqueous solution.\(^{268}\)
Other types of non-metal NP-MOFs that have successfully been hybridized are Si based nanoparticles,\(^{227}\) graphene,\(^{269}\)
activated carbon,\(^{270,271}\) and carbon-nitrides.\(^{272}\) An example of Si based nanoparticle composites was published by Wang and coworkers. In their work, they demonstrated that \(\mathrm{Si}@\mathrm{ZIF}-8\) composites could be used as alternatives for high energy anode materials in lithium-ion batteries.\(^{273}\) Another example of nonmetal NP–MOFs was published by Zhang and coworkers. In their work, they generated sphere-on-sphere (SOS)silica@HKUST-1 microspheres as the stationary phase in a chromatography column. It should be noted that although HKUST-1 is not a viable candidate for the separation of xylene isomers, the authors reported that their SOS@HKUST-1 composite achieved separation of the xylene isomers in under 5 minutes using the microsphere packed column. SOS@HKUST-1 packed columns have also proved successful in the separation of toluene/ethylbenzene/styrene and toluene/o-xylene/thiophene in under \(1.5\ \mathrm{min}\).\(^{274}\)
## 6.8 MOF-quantum dots composites
The fourth class of NP–MOF composites are generated when quantum dots (QDs) are encapsulated inside the pores of a MOF. To be effectively incorporated, nanocrystals must be less than \(10\ \mathrm{nm}\) in size.\(^{230}\) Current quantum dots that have been successfully made into QD@MOF composites include CdS, ZnS, CdSe, CdTe, and GaN. There is a vast range of potential uses for QD@MOFs, but currently, this type of composite has only really been tested for applications in molecular sensing, hydrogen production, light harvesting, and water splitting.\(^{228}\) An example of a QD@MOF is in ZIF-8, with \(\mathrm{CdSe}_{x}\mathrm{S}_{1-x}/\mathrm{ZnS}\) quantum dots encapsulated within the pores of the MOF. The resulting composite was stable and tested as an efficient white Light Emitting Diode (LED).\(^{275}\)
Carbon-quantum dots (C-QDs), a subclass of quantum dots containing only carbon atoms, have also been incorporated into MOFs to generate C-QD@MOF composites. In a study similar to that of Peng and coworkers, C-QDs were encapsulated within ZIF-8. The results of their study indicated that the C-QD@ZIF-8 could be used as an ultrasensitive and highly selective composite for \(\mathrm{Cu}^{2+}\) ion detection. This particular composite displayed a wide detection range (2 to \(1000\ \mathrm{nM}\)) and a very low detection limit (80 pM).\(^{276}\) In addition to these two studies, C-DQ@MOFs have also been used as pH sensitive anticancer drug delivery platforms.\(^{277}\)
## 6.9 MOF–polyoxometalates composites
The final class of NP–MOF composites contain polyoxometalates (POMs). MOFs provide a platform for the stabilization of POMs without reducing the wide range of magnetic, redox active, and catalytic properties traditionally associated with POMs. Polyoxometalates have been encapsulated in a variety of MOF systems such as UiO-67,\(^{278}\) MIL-101, and MIL-100.\(^{279}\) As seen through the investigation of POM@MIL-101(Cr), changing the identity of the POM significantly changes the composite properties and applications. POM@MOFs have been generated using Zn, Fe, Cr, and Co functionalized POMs and have resulted in applications that range from electro-catalysis to desulfurization of gasoline. A famous example of POM@MOFs is that of \(\mathrm{PW}_{11}@\mathrm{MIL}-101\) and \(\mathrm{SiW}_{11}@\mathrm{MIL}-101\) which show promise as liquid phase oxidation catalysts.\(^{280,281}\)
## 6.10 MOF–enzyme composites
6.10 MOF–enzyme compositesEnzymes are defined as naturally occurring biological catalysts, and are known to display properties of high reactivity, selectivity, yield and specificity. Unlike most traditional catalysts, enzymatic catalysts are most effective at very mild conditions. Unfortunately, enzyme catalytic transformations have not been successfully scaled to the industrial level due to their low operational stability, difficulty of recovery, narrow optimum pH ranges, and substantial loss of enzyme activity over time. There have been many attempts to solve these problems in the industrial scale. These strategies have mainly been focused on immobilization of enzymes on solid supports including sol–gel matrices, hydrogels, organic micro-particles, and mesoporous silica composites. However, many of the materials used in the immobilization approach lack sufficient adsorbate–adsorbent interactions. This ultimately leads to enzyme leaching which significantly reduces the lifetime of the catalyst, preventing these composites from be used on the industrial scale.202,282,283
In light of the issues previously associated with enzyme immobilization, there has been significant interest in using MOFs as a new platform for the immobilization of enzymes as MOFs may be able to provide additional stability without a negative impact on enzyme activity. To date, the various methods that have been employed to generate MOF–enzyme composites are: surface attachment, covalent linkage, co-precipitation, and pore encapsulation (Fig. 25).202
Surface attachment is defined as a method that utilizes the weak MOF–enzyme interactions in order to attach enzymes onto the surface of the MOF particles. Some examples of composites generated using the surface attachment method are GOx-on-MIL100(Fe), Lipase-on-HKUST-1, and Trypsin-on-CYCU-4. These composites have been used in applications such as the electrolytic detection of glucose, catalysis of esterification reactions, and Warfarin synthesis.284–286
In the covalent linkage method, the free amino groups of the enzymes form one or more peptide bonds with the carboxylate groups on the MOF surface. Various MOF–enzyme composites generated using this method are Hermin@MIL-101-NH2(Al), GFP/Lipase@IRMOF-3, and SEH@UiO-66-NH2. These composites have been applied to glucose detection, catalysis of transesterification, and asymmetric hydrolysis reactions.285–287
Co-precipitation has also been used to generate a wide variety of ZIF-8 based composites with enzymes such as lipase, GoX, HRP, and Cyt C. The theme of these ZIF–enzyme composites is that they all show enhanced tolerance to molecules such as trypsin, proteinase K, EDTA, and various organic solvents; all of which are known to denature enzymes.168,288–290
Co-precipitation has also been used to generate a wide variety of ZIF-8 based composites with enzymes such as lipase, GoX, HRP, and Cyt C. The theme of these ZIF–enzyme composites is that they all show enhanced tolerance to molecules such as trypsin, proteinase K, EDTA, and various organic solvents; all of which are known to denature enzymes.168,288–290The final method mentioned here is the method of pore encapsulation. Pore encapsulation has been identified as one of the most promising techniques that could solve the issues associated with other enzyme-composite materials. The two reasons for the success of pore encapsulation is that MOFs can be successfully synthesized with many different functionalities and pore environments as well as a vast range of pore sizes. In the initial stages of MOF development, the pore sizes were simply too small to successfully encapsulate enzymes. However, as described in Sections 2.1 and 5.2, generating mesoporous and hierarchically porous MOFs has been more successful in recent years. While the microporous range is generally not suitable for the encapsulation of most enzymes due their relatively large size, MOFs with mesoporous cavities represent a remarkable class of materials for the encapsulation of enzymes immobilization applications for 3 main reasons: (a) mesopores cavities yield high enzyme loading due to enhanced pore volume and void spaces, (b) enzymes can be physically adsorbed into the cavity instead of dangling on the MOF surface leading to improved stability and reduced leaching in recycled usage, and (c) mesopores can provide size selectivity for specific substrates, which can rarely be achieved with surface immobilized enzymes.202
One of the first examples of enzyme encapsulation in mesoporous cavities was published by Ma and coworkers in 2011. This report utilized a terbium based mesoporous MOF (Tb-mesoMOF) that possessed a hierarchical porous structure with diameters of 0.9, 3.0 and \(4.1\ \mathrm{nm}\) for the encapsulation of microperoxidase-11 (MP-11). When compared to free MP-11 and MP-11@MCM-41, a silica based composite, MP-11@Tb-mesoMOF displayed the highest conversion rate and high reaction rate when used in the oxidation reaction of 3,5-di-tert-butyl-catechol. MP-11@Tb-mesoMOF also did not produce any unwanted side products due to the prevention of enzyme aggregation.291
Zhou and coworkers have also made major contributions to this field. PCN-333(Al) demonstrated an extremely high enzyme loading capacity for HRP, Cyt C, and MP-11 due to favorable interactions between the pore surface and the enzyme. Once immobilized within the pore of the MOF structure, the enzymes demonstrate lower \(K_{\mathrm{m}}\) values than free enzymes, suggesting that immobilized enzymes require a lower substrate concentration to achieve the maximum conversion rate. Lower \(K_{\mathrm{m}}\) values also indicate that the enzyme@PCN-333(Al) variants have a higher substrate selectivity than the free enzyme counterparts.292
As successful enzyme incorporation is tied to pore size distributions, the enlargement of pores in a MOF through isoreticular expansion has been a highly useful technique. Isoreticular expansion has been applied to a wide range of enzyme@MOF composites. For example, PCN-333 can be isoreticularly expanded to generate PCN-888. Pores as large as
6.2 nm can be generated for PCN-888 using this method. In a study by Zhou and coworkers, the authors were able to utilize the large pores of PCN-888 to simultaneously immobilize two enzymes (GOx and HRP), yielding a tandem enzymatic nanoreactor. The nanoreactor displayed excellent catalytic performances and negligible enzyme leaching over several cycles. The composite also displayed stability toward trypsin digestion suggesting this nanoreactor could be used in various in vivo and in vitro applications.\[293\]
A third example published in 2017 by Zhou and coworkers reported Cyt-C@CYCU-3. This composite was successful for the oxidation of ABTS and \(o\)-PDA. In addition, when linker labilization was used to generate a hierarchically porous (HP) structure, a significant increase in the composite performance was obtained. Cyt C@HP-CYCU-3 displayed catalytic activity similar to the free enzyme due to an increased void space leading to enhanced substrate diffusion to the enzymes active site.\[161\] Hupp and coworkers validated these findings when they demonstrated the critical role of the hierarchical structure of NU-1000 for enzyme encapsulation applications.\[294\]
The recent work of the Ma, Zhou, Hupp, and other research groups have shown that the formation of enzyme–MOF composites, especially enzymes encapsulated within the pores of a MOF, has resulted in one of the leading candidates for enzyme immobilization.
## 7 Summary and outlook
MOFs have proven to be one of the most versatile materials that are available for research and applications in today's modern world. These unique structures have offered an ever-expanding knowledge basis for a wide range of uses. In this review, the a small portion of the recent advances in the study of Metal–Organic Frameworks has been discussed. Studies on the optimized design, functionalization, and stabilization of MOFs have been a fundamental basis of discovery in the past. Based on the knowledge gained from isoreticular expansion techniques, topology-guided designs, modulated syntheses, and post-synthetic modification strategies, researchers have been able to expand the MOF family with sophisticated, highly tuned, rationally designed structures.
Stability and the nature of metal ligand bonding has been at the heart of MOF chemistry for a considerable amount of time. A traditionally long-standing problem for MOF chemistry, new research into increased MOF stability has been able to overcome by many issues that faced early MOF structures. The most commonly used strategies for increasing MOF stability today are the utilization of high-valent metal–carboxylate frameworks or low-valent metal azolate frameworks as they have been shown to enhance both the chemical and thermal stability of MOFs. Indeed, many challenges still exist regarding MOF stability, as the most stable MOFs are still not comparable with other porous materials including zeolites, mesoporous silica, and porous carbons. However, the high tunability and diversity of available MOF structures indicate that future improvements for MOF stability is certainly achievable.
In recent years, MTV-MOFs with multiple functionalities have arisen as a uniquely integrated functional system. These composite systems have shown exciting potential in applications for gas adsorption, separation, and cooperative catalysis. Studies have shown that MTV-MOF systems exhibit improved performance, compared to the sum of the individual parts, towards desired applications.
In this review, we have also covered a small fraction of the emerging topics in MOFs regarding defect prevention and incorporation within MOF structures. Additionally, the newly emerging classifications of MOF composites have also been covered, with the predominate groups outlined within being polymers, nanoparticles, and enzymes.
These cutting-edge directions combine the interests of a variety of fields such as MOF chemistry, polymer chemistry, nano-chemistry, physics, computational studies, and biology. The unique cross roads of disciplines found within the study of MOFs has helped to promote the further development of MOFs as an interdisciplinary study.
## Conflicts of interest
There are no conflicts to declare.
The authors of this review were each supported in part by the Center for Gas Separations Relevant to Clean Energy Technologies, an Energy Frontier Research Center funded by the U.S. Department of Energy, Office of Science, Basic Energy Sciences under Award Number DE-SC0001015, the Robert A. Welch Foundation through a Welch Endowed Chair to HJZ (A-0030), the U.S. Department of Energy Office of Fossil Energy, National Energy Technology Laboratory (DE-FE0026472), the National Science Foundation under Grant No. 1632486, and by the Qatar National Research Fund under Award Number NPRP9-377-1-080.
1 O. M. Yaghi, G. Li and H. Li, Nature, 1995, 378, 703–706. 2 H. Li, M. Eddaoudi, T. L. Groy and O. M. Yaghi, J. Am. Chem. Soc., 1998, 120, 8571–8572. 3 M. Kondo, T. Yoshitomi, K. Seki, H. Matsuzaka and S. Kitagawa, Angew. Chem., Int. Ed. Engl., 1997, 36, 1725–1727. 4 B. C. Hughes, C. R. Murdock and D. M. Jenkins, Inorg. Chem. Front., 2015, 2, 1001–1005. 5 M. T. Wharmby, J. P. S. Mowat, S. P. Thompson and P. A. Wright, J. Am. Chem. Soc., 2011, 133, 1266–1269. 6 O. Delgado Friedrichs, M. O'Keeffe and O. M. Yaghi, Solid State Sci., 2003, 5, 73–78. 7 M. Eddaoudi, J. Kim, N. Rosi, D. Vodak, J. Wachter, M. O'Keeffe and O. M. Yaghi, Science, 2002, 295, 469–472. 8 H. Furukawa, Y. B. Go, N. Ko, Y. K. Park, F. J. Uribe-Romo, J. Kim, M. O'Keeffe and O. M. Yaghi, Inorg. Chem., 2011, 50, 9147–9152.
